Repository: hannahhapich/MaTCH

# MaTCH

## [data](data)
all trash taxonomy relational tables.

## [figures](figures)
figures in the publication created using analysis codes.

## [www](www)
figures in the shiny application.

## [server.R](server.R) and [ui.R](ui.R)
code for the shiny application hosted at https://wincowger.shinyapps.io/TrashTaxonomy/

## [ValidationOfTrashTaxonomy.R](ValidationOfTrashTaxonomy.R)
code for validating the relationships between the relational tables in the trash taxonomy.

## [ComparabilityAndCluster.R](ComparabilityAndCluster.R)
code for using the trash taxonomy to run statistical analyses between the survey lists in the trash taxonomy.

## [AggregateTrees.R](AggregateTrees.R)
code for lumping trash survey values of two or more surveys.

File: data/10_90_Percentile_Polymer_Density.csv
source,material,n,density,lower_conf,upper_conf
win_DB,PP,8898,1,0.998586874,1.001413126
win_DB,Thermoplastic Elastomers,7409,1.02,1.018438768,1.021561232
win_DB,PC,5979,1.2,1.198248698,1.201751302
Parent,Polycarbonates,NA,1.2,1.198248698,1.201751302
win_DB,Nylon 66,5649,1.33,1.328195111,1.331804889
win_DB,PVC,5527,1.33,1.32817412,1.33182588
win_DB,Nylon 6,5288,1.3,1.298130955,1.301869045
win_DB,ABS,3579,1.1105,1.108207718,1.112792282
win_DB,Silicone,3006,1.15,1.147491345,1.152508655
win_DB,Polybutylene Terephthalate,2448,1.45,1.447212111,1.452787889
win_DB,HDPE,2392,0.953,0.950178856,0.955821144
win_DB,Rubber or Thermoset Elastomer,2365,1.18,1.177162406,1.182837594
win_DB,Polystyrene,2114,1.05,1.046994818,1.053005182
Parent,"POLYSTYRENES (POLYPHENYLETHYLENES, _-Methylstyrene)",N/A,1.05,1.046994818,1.053005182
Parent,Polystyrenes (POLYPHENYLETHYLENES),N/A,1.05,1.046994818,1.053005182
win_DB,Epoxy,1982,1.34,1.336894267,1.343105733
win_DB,Thermoplastic Polyurethane,1927,1.19,1.186849374,1.193150626
Parent,Polyurethanes (isocyanates),NA,1.19,1.186849374,1.193150626
win_DB,Acetal,1668,1.42,1.41660912,1.42339088
win_DB,LDPE,1489,0.922,0.91840782,0.92559218
win_DB,LLDPE,1308,0.92,0.91616381,0.92383619
win_DB,Polyphenylene EtherPPO,948,1.12,1.115485699,1.124514301
win_DB,Phenolic,893,1.43,1.425347466,1.434652534
win_DB,Thermoset Polyester,880,1.783,1.77831292,1.78768708
win_DB,PMMA,849,1.18,1.17522737,1.18477263
win_DB,Polyphenylene Sulfide (PPS),846,1.61,1.605218843,1.614781157
win_DB,Ethylene Vinyl Acetate,779,0.939,0.934015792,0.943984208
win_DB,PET,737,1.45,1.444874656,1.455125344
Parent,Polyterephthalates,NA,1.45,1.444874656,1.455125344
win_DB,PTFE,724,2.16,2.154828508,2.165171492
win_DB,Polyetheretherketone,681,1.4165,1.411166581,1.421833419
win_DB,Polyetherimide ,630,1.36,1.354453482,1.365546518
win_DB,AcrylicCyanoacrylate Adhesive,534,1.06,1.053972604,1.066027396
win_DB,Polyphthalamide (PPA),530,1.49,1.48394978,1.49605022
win_DB,Nylon 12,525,1.03,1.023920885,1.036079115
win_DB,Thermoset Fluoropolymer,499,1.82,1.813763707,1.826236293
win_DB,Nylon 6-66,339,1.32,1.312427735,1.327572265
win_DB,Nylon 46,331,1.41,1.402336466,1.417663534
win_DB,Acrylonitrile-Styrene-Acrylate ,329,1.08,1.072313131,1.087686869
win_DB,Nylon 612,322,1.248,1.240229754,1.255770246
win_DB,Styrene-Butadiene Thermoplastics,298,1.01,1.001921944,1.018078056
win_DB,Liquid Crystal Polymer,260,1.65,1.641350101,1.658649899
win_DB,Cellulosic,244,1.19,1.181070284,1.198929716
win_DB,Polyethersulfone,234,1.49,1.480881017,1.499118983
win_DB,Styrene Acrylonitrile (SAN),207,1.08,1.070303212,1.089696788
win_DB,Polysulfone,195,1.32,1.310008702,1.329991298
win_DB,Nylon 610,184,1.25,1.239713818,1.260286182
win_DB,PVDF,176,1.78,1.769482217,1.790517783
win_DB,"Polyimide, Thermoplastic",160,1.42,1.408967973,1.431032027
win_DB,Polylactic Acid (PLA),134,1.24,1.227943549,1.252056451
win_DB,ETFE-ECTFE,131,1.72,1.707806097,1.732193903
win_DB,Nylon 11,131,1.1,1.087806097,1.112193903
win_DB,Thermoset Polyimide,126,1.42,1.407566197,1.432433803
win_DB,Aramid,121,0.31,0.297311582,0.322688418
win_DB,Ionomer,118,0.9505,0.937651108,0.963348892
win_DB,Ethylene Methyl Acrylate,114,0.942,0.928927371,0.955072629
win_DB,PFA,82,2.1475,2.132083777,2.162916223
win_DB,Siloxane,34,1.15,1.126053075,1.173946925
kooi_2019,PE,N/A,1.01,0.751493863,1.268506137
Parent,Polyesters,N/A,1.01,0.751493863,1.268506137
kooi_2019,PA,N/A,1.145,0.886493863,1.403506137
Parent,Polyamides (POLYLACTAMS),N/A,1.145,0.886493863,1.403506137
kooi_2019,PS,N/A,1.09,0.831493863,1.348506137
kooi_2019,PVA,N/A,1.28,1.021493863,1.538506137
Parent,Polyvinylalcohols,N/A,1.28,1.021493863,1.538506137
polymerdatabase.com,Poly(acrylamide),N/A,1.3,1.278296133,1.321703867
polymerdatabase.com,Poly(N-isopropyl acrylamide),N/A,1.05,1.028296133,1.071703867
polymerdatabase.com,Poly(N-octyl acrylamide),N/A,1,0.978296133,1.021703867
polymerdatabase.com,Poly(N-tert-butyl acrylamide),N/A,1.03,1.008296133,1.051703867
polymerdatabase.com,Poly(N-phenyl acrylamide),N/A,1.15,1.128296133,1.171703867
polymerdatabase.com,Poly(N-sec-butyl acrylamide),N/A,1.03,1.008296133,1.051703867
polymerdatabase.com,Poly(acrylic acid),N/A,1.41,1.388296133,1.431703867
polymerdatabase.com,Poly(benzyl acrylate),N/A,1.15,1.128296133,1.171703867
polymerdatabase.com,Poly(butyl acrylate),N/A,1.08,1.058296133,1.101703867
polymerdatabase.com,Poly(4-chlorophenyl acrylate),N/A,1.05,1.028296133,1.071703867
polymerdatabase.com,Poly(2-cyanoethyl acrylate),N/A,1.4,1.378296133,1.421703867
polymerdatabase.com,Poly(cyanomethyl acrylate),N/A,1.35,1.328296133,1.371703867
polymerdatabase.com,Poly(cyclohexyl acrylate),N/A,1.08,1.058296133,1.101703867
polymerdatabase.com,Poly(ethyl acrylate),N/A,1.12,1.098296133,1.141703867
polymerdatabase.com,Poly(2-ethylhexyl acrylate),N/A,0.96,0.938296133,0.981703867
polymerdatabase.com,Poly(hexyl acrylate),N/A,1.03,1.008296133,1.051703867
polymerdatabase.com,Poly(isobutyl acrylate),N/A,1.07,1.048296133,1.091703867
polymerdatabase.com,Poly(isopropyl acrylate),N/A,1.08,1.058296133,1.101703867
polymerdatabase.com,Poly(methyl acrylate),N/A,1.22,1.198296133,1.241703867
polymerdatabase.com,Poly(octyl acrylate),N/A,0.98,0.958296133,1.001703867
polymerdatabase.com,Poly(propyl acrylate),N/A,1.11,1.088296133,1.131703867
polymerdatabase.com,Poly(sec-butyl acrylate),N/A,1.05,1.028296133,1.071703867
polymerdatabase.com,Poly(stearyl acrylate),N/A,0.94,0.918296133,0.961703867
polymerdatabase.com,Poly(tert-butyl acrylate),N/A,1,0.978296133,1.021703867
polymerdatabase.com,"Poly(2,2,3,3-Tetrafluoropropyl acrylate)",N/A,1.52,1.498296133,1.541703867
polymerdatabase.com,Poly(acrylonitrile),N/A,1.18,1.158296133,1.201703867
polymerdatabase.com,Poly(methacrylonitrile),N/A,1.11,1.088296133,1.131703867
polymerdatabase.com,Poly(butylene adipate),N/A,1.12,1.098296133,1.141703867
polymerdatabase.com,Poly(ethylene adipate),N/A,1.22,1.198296133,1.241703867
polymerdatabase.com,Poly(propylene adipate),N/A,1.18,1.158296133,1.201703867
polymerdatabase.com,Poly(butylene),N/A,0.859,0.837296133,0.880703867
polymerdatabase.com,Poly(butyl ethylene),N/A,0.86,0.838296133,0.881703867
polymerdatabase.com,Poly(cyclohexylethylene),N/A,0.94,0.918296133,0.961703867
polymerdatabase.com,Poly(heptylethylene),N/A,0.87,0.848296133,0.891703867
polymerdatabase.com,Poly(hexylethylene),N/A,0.87,0.848296133,0.891703867
polymerdatabase.com,Poly(isobutene),N/A,0.88,0.858296133,0.901703867
polymerdatabase.com,Poly(isobutylethylene),N/A,0.84,0.818296133,0.861703867
polymerdatabase.com,Poly(isopropylethylene),N/A,0.9,0.878296133,0.921703867
polymerdatabase.com,Poly(2-methylbutene),N/A,0.9,0.878296133,0.921703867
polymerdatabase.com,Poly(octylethylene),N/A,0.865,0.843296133,0.886703867
polymerdatabase.com,Poly(pentylethylene),N/A,0.87,0.848296133,0.891703867
polymerdatabase.com,Poly(propylethylene),N/A,0.85,0.828296133,0.871703867
polymerdatabase.com,Poly(tert-butylethylene),N/A,0.86,0.838296133,0.881703867
polymerdatabase.com,Nylon 3 - Poly(propiolactam),N/A,1.24,1.218296133,1.261703867
polymerdatabase.com,Nylon 8 - Polycapryllactam,N/A,1.04,1.018296133,1.061703867
polymerdatabase.com,Nylon 10 - Poly(decano-10-lactam),N/A,1.02,0.998296133,1.041703867
polymerdatabase.com,"Nylon 6,9 - Poly(hexamethylene azelamide)",N/A,1.08,1.058296133,1.101703867
polymerdatabase.com,"Nylon 10,10 - Poly(decamethylene sebacamide)",N/A,0.99,0.968296133,1.011703867
polymerdatabase.com,"Poly(hexamethylene isophthalamide), PA 6I",N/A,1.18,1.158296133,1.201703867
polymerdatabase.com,"Poly(hexamethylene teraphthalamide), PA 6T",N/A,1.18,1.158296133,1.201703867
polymerdatabase.com,Kevlar - Polyaramide,N/A,1.44,1.418296133,1.461703867
polymerdatabase.com,Nomex - Poly(m-phenylene terephthalamide),N/A,1.36,1.338296133,1.381703867
polymerdatabase.com,"Poly(nonanmethylene teraphthalamide), PA 9T",N/A,1.1,1.078296133,1.121703867
polymerdatabase.com,Poly(p-pentamethylenedibenzoic anhydride),N/A,1.17,1.148296133,1.191703867
polymerdatabase.com,Poly(p-tetramethylenedibenzoic anhydride),N/A,1.19,1.168296133,1.211703867
polymerdatabase.com,Poly(sebacic anhydride),N/A,1.12,1.098296133,1.141703867
polymerdatabase.com,Poly(azelaic anhydride),N/A,1.13,1.108296133,1.151703867
polymerdatabase.com,"Poly(1,2-butadiene)",N/A,0.91,0.888296133,0.931703867
polymerdatabase.com,"Poly(1,4-butadiene)",N/A,0.89,0.868296133,0.911703867
polymerdatabase.com,"Poly(1-ethyl-1,4-butadiene)",N/A,0.89,0.868296133,0.911703867
polymerdatabase.com,"1,4-Polyisoprene (cis and trans)(Latex)",N/A,0.905,0.883296133,0.926703867
polymerdatabase.com,"Poly(1,4-pentadiene)",N/A,0.89,0.868296133,0.911703867
polymerdatabase.com,Poly(1-pentenylene),N/A,0.9,0.878296133,0.921703867
polymerdatabase.com,Poly(dimethyl fumarate),N/A,1.25,1.228296133,1.271703867
polymerdatabase.com,Poly(dibutyl fumarate),N/A,1.12,1.098296133,1.141703867
polymerdatabase.com,Poly(diethyl fumarate),N/A,1.18,1.158296133,1.201703867
polymerdatabase.com,Poly(dipropyl fumarate),N/A,1.21,1.188296133,1.231703867
polymerdatabase.com,Poly(bisphenol A carbonate),N/A,1.21,1.188296133,1.231703867
polymerdatabase.com,"Poly(4,4'-thiodiphenylene carbonate)",N/A,1.36,1.338296133,1.381703867
polymerdatabase.com,Poly(bisphenol B carbonate),N/A,1.18,1.158296133,1.201703867
polymerdatabase.com,Poly(bisphenol F carbonate),N/A,1.24,1.218296133,1.261703867
polymerdatabase.com,Poly(ethylene carbonate),N/A,1.42,1.398296133,1.441703867
polymerdatabase.com,Poly(propylene carbonate),N/A,1.26,1.238296133,1.281703867
polymerdatabase.com,"Poly(2,6,3',5'-tetrachloro bisphenol A carbonate)",N/A,0.92,0.898296133,0.941703867
polymerdatabase.com,Poly(tetramethyl bisphenol A carbonate),N/A,1.08,1.058296133,1.101703867
polymerdatabase.com,Cellulose Acetate,N/A,1.3,1.278296133,1.321703867
polymerdatabase.com,Methyl Cellulose,N/A,1.33,1.308296133,1.351703867
polymerdatabase.com,Ethyl Cellulose,N/A,1.14,1.118296133,1.161703867
polymerdatabase.com,Poly(chlorotrifluoroethylene),N/A,2,1.978296133,2.021703867
polymerdatabase.com,Poly(vinyl bromide),N/A,2.13,2.108296133,2.151703867
polymerdatabase.com,Poly(vinyl fluoride),N/A,1.34,1.318296133,1.361703867
polymerdatabase.com,Poly(vinylidene chloride),N/A,1.71,1.688296133,1.731703867
polymerdatabase.com,Poly(methyl cyanoacrylate),N/A,1.33,1.308296133,1.351703867
polymerdatabase.com,Poly(ethyl cyanoacrylate),N/A,1.27,1.248296133,1.291703867
polymerdatabase.com,Poly(butyl cyanoacrylate),N/A,1.17,1.148296133,1.191703867
polymerdatabase.com,Poly(hexyl cyanoacrylate),N/A,1.11,1.088296133,1.131703867
polymerdatabase.com,Poly(octyl cyanoacrylate),N/A,1.07,1.048296133,1.091703867
polymerdatabase.com,Bisphenol-A diglycidyl ether epoxy resin,N/A,1.18,1.158296133,1.201703867
polymerdatabase.com,Bisphenol-F diglycidyl ether epoxy resin,N/A,1.17,1.148296133,1.191703867
polymerdatabase.com,Poly(bis-A diglycidyl ether- alt - ethylenediamine),N/A,1.14,1.118296133,1.161703867
polymerdatabase.com,Poly(bis-A diglycidyl ether- alt - hexamethylenediamine),N/A,1.1,1.078296133,1.121703867
polymerdatabase.com,Poly(bis-A diglycidyl ether- alt - octamethylenediamine),N/A,1.08,1.058296133,1.101703867
polymerdatabase.com,Poly(caprolactone),N/A,1.12,1.098296133,1.141703867
polymerdatabase.com,Poly(ethylene naphthalate),N/A,1.35,1.328296133,1.371703867
polymerdatabase.com,Poly(ethylene phthalate),N/A,1.34,1.318296133,1.361703867
polymerdatabase.com,Polyglycolide,N/A,1.52,1.498296133,1.541703867
polymerdatabase.com,Poly(3-hydroxybutyrate),N/A,1.22,1.198296133,1.241703867
polymerdatabase.com,Poly(4-hydroxybutyrate),N/A,1.22,1.198296133,1.241703867
polymerdatabase.com,Polylactic acid,N/A,1.26,1.238296133,1.281703867
polymerdatabase.com,Polyacetal - Polyoxymethylene,N/A,1.23,1.208296133,1.251703867
polymerdatabase.com,Poly(3-butoxypropylene oxide),N/A,0.98,0.958296133,1.001703867
polymerdatabase.com,Poly(epichlorohydrin),N/A,1.34,1.318296133,1.361703867
polymerdatabase.com,Poly(ethylene glycol),N/A,1.13,1.108296133,1.151703867
polymerdatabase.com,Poly(hexamethylene oxide),N/A,0.96,0.938296133,0.981703867
polymerdatabase.com,Poly(3-methoxypropylene oxide),N/A,1.1,1.078296133,1.121703867
polymerdatabase.com,Poly[oxy(hexyloxymethyl)ethylene],N/A,0.97,0.948296133,0.991703867
polymerdatabase.com,Poly(oxymethylene-oxyethylene),N/A,1.17,1.148296133,1.191703867
polymerdatabase.com,Poly(oxymethylene-oxytetramethylene),N/A,1.05,1.028296133,1.071703867
polymerdatabase.com,Poly(propylene glycol),N/A,1,0.978296133,1.021703867
polymerdatabase.com,Poly(tetrahydrofuran),N/A,0.98,0.958296133,1.001703867
polymerdatabase.com,Poly(trimethylene glycol),N/A,1.06,1.038296133,1.081703867
polymerdatabase.com,"Poly[1,1-bis(chloromethyl)trimethylene oxide]",N/A,1.39,1.368296133,1.411703867
polymerdatabase.com,PEK - Poly(ether ketone),N/A,1.27,1.248296133,1.291703867
polymerdatabase.com,PEKK - Poly(ether ketone ketone),N/A,1.28,1.258296133,1.301703867
polymerdatabase.com,Poly(ethyleneketone),N/A,1.24,1.218296133,1.261703867
polymerdatabase.com,Poly(propyleneketone),N/A,1.11,1.088296133,1.131703867
polymerdatabase.com,Poly(ether ether sulfone),N/A,1.33,1.308296133,1.351703867
polymerdatabase.com,Poly(ethersulfone),N/A,1.37,1.348296133,1.391703867
polymerdatabase.com,Poly(phenylsulfone),N/A,1.29,1.268296133,1.311703867
polymerdatabase.com,Bisphenol A Polysulfone,N/A,1.24,1.218296133,1.261703867
polymerdatabase.com,PoIy(1-chloro-1-butenylene) (Polychloroprene),N/A,1.24,1.218296133,1.261703867
polymerdatabase.com,Poly(1-bromo-1-butenylene) (Polybromoprene),N/A,1.7,1.678296133,1.721703867
polymerdatabase.com,Poly(4-bromostyrene),N/A,0.87,0.848296133,0.891703867
polymerdatabase.com,Poly(2-chlorostyrene),N/A,1.22,1.198296133,1.241703867
polymerdatabase.com,Poly(3-chlorostyrene),N/A,1.22,1.198296133,1.241703867
polymerdatabase.com,Poly(4-chlorostyrene),N/A,1.23,1.208296133,1.251703867
polymerdatabase.com,"Poly(2,5-difluorostyrene)",N/A,0.96,0.938296133,0.981703867
polymerdatabase.com,Poly(4-fluorostyrene),N/A,1.2,1.178296133,1.221703867
polymerdatabase.com,Poly(2-hydroxyethyl acrylate),N/A,1.31,1.288296133,1.331703867
polymerdatabase.com,Poly(2-hydroxyethyl methacrylate),N/A,1.25,1.228296133,1.271703867
polymerdatabase.com,Poly(2-hydroxypropyl methacrylate),N/A,1.33,1.308296133,1.351703867
polymerdatabase.com,"Poly[(diethylene glycol)-alt-(1,6-hexamethylene diisocyanate)]",N/A,1.26,1.238296133,1.281703867
polymerdatabase.com,"Poly[(tetraethylene glycol)-alt-(1,6-hexamethylene diisocyanate)]",N/A,1.22,1.198296133,1.241703867
polymerdatabase.com,"Poly[(1,4-butanediol)-alt-(4,4'-diphenylmethane diisocyanate)]",N/A,1.23,1.208296133,1.251703867
polymerdatabase.com,"Poly[(ethylene glycol)-alt-(4,4'-diphenylmethane diisocyanate)]",N/A,1.28,1.258296133,1.301703867
polymerdatabase.com,"Poly[(polytetrahydrofuran 1000)-alt-(4,4'-diphenylmethane diisocyanate)]",N/A,1.05,1.028296133,1.071703867
polymerdatabase.com,Poly(Bisphenol A isophthalate),N/A,1.21,1.188296133,1.231703867
polymerdatabase.com,Poly(butylene isophthalate),N/A,1.27,1.248296133,1.291703867
polymerdatabase.com,Poly(ethylene isophthalate),N/A,1.335,1.313296133,1.356703867
polymerdatabase.com,Poly[dimethyl itaconate],N/A,1.29,1.268296133,1.311703867
polymerdatabase.com,Poly[di(n-propyl) itaconate],N/A,1.15,1.128296133,1.171703867
polymerdatabase.com,Poly[di(n-butyl) itaconate],N/A,1.11,1.088296133,1.131703867
polymerdatabase.com,Poly[di(n-hexyl) itaconate],N/A,1.05,1.028296133,1.071703867
polymerdatabase.com,Poly(N-acetylmethacrylamide),N/A,1.14,1.118296133,1.161703867
polymerdatabase.com,Poly(N-benzyl methacrylamide),N/A,1.13,1.108296133,1.151703867
polymerdatabase.com,Poly(methacrylamide),N/A,1.13,1.108296133,1.151703867
polymerdatabase.com,Poly(N-tert-butylmethacrylamide),N/A,1.02,0.998296133,1.041703867
polymerdatabase.com,Poly(methacrylic acid),N/A,1.29,1.268296133,1.311703867
polymerdatabase.com,Poly(benzyl methacrylate),N/A,1.17,1.148296133,1.191703867
polymerdatabase.com,Poly(butyl methacrylate),N/A,1.05,1.028296133,1.071703867
polymerdatabase.com,Poly(cyclohexyl methacrylate),N/A,1.1,1.078296133,1.121703867
polymerdatabase.com,Poly(decylmethacrylate),N/A,0.95,0.928296133,0.971703867
polymerdatabase.com,Poly(dodecylmethacrylate),N/A,0.93,0.908296133,0.951703867
polymerdatabase.com,Poly(2-ethoxyethyl methacrylate),N/A,1.09,1.068296133,1.111703867
polymerdatabase.com,Poly(ethyl methacrylate),N/A,1.11,1.088296133,1.131703867
polymerdatabase.com,Poly(hexyl methacrylate),N/A,1.01,0.988296133,1.031703867
polymerdatabase.com,Poly(isobutyl methacrylate),N/A,1.05,1.028296133,1.071703867
polymerdatabase.com,Poly(isopropyl methacrylate),N/A,1.05,1.028296133,1.071703867
polymerdatabase.com,Poly(octadecyl methacrylate),N/A,0.9,0.878296133,0.921703867
polymerdatabase.com,Poly(octyl methacrylate),N/A,0.97,0.948296133,0.991703867
polymerdatabase.com,Poly(2-phenylethyl methacrylate),N/A,1.13,1.108296133,1.151703867
polymerdatabase.com,Poly(phenyl methacrylate),N/A,1.21,1.188296133,1.231703867
polymerdatabase.com,Poly(propyl methacrylate),N/A,1.08,1.058296133,1.101703867
polymerdatabase.com,Poly(2-chloroethyl methacrylate),N/A,1.32,1.298296133,1.341703867
polymerdatabase.com,Poly(sec-butyl methacrylate),N/A,1.05,1.028296133,1.071703867
polymerdatabase.com,Poly(4-tert-butylcyclohexyl methacrylate),N/A,0.99,0.968296133,1.011703867
polymerdatabase.com,Poly(tert-butyl methacrylate),N/A,1.02,0.998296133,1.041703867
polymerdatabase.com,"Poly(2,2,3,3-tetrafluoropropyl methacrylate)",N/A,1.52,1.498296133,1.541703867
polymerdatabase.com,Poly(2-methoxystyrene),N/A,1.1,1.078296133,1.121703867
polymerdatabase.com,Poly(_-methylstyrene),N/A,1.07,1.048296133,1.091703867
polymerdatabase.com,Poly(2-methylstyrene),N/A,1.03,1.008296133,1.051703867
polymerdatabase.com,Poly(3-methylstyrene),N/A,1.03,1.008296133,1.051703867
polymerdatabase.com,Poly(4-methylstyrene),N/A,1.03,1.008296133,1.051703867
polymerdatabase.com,Poly(4-tert-butylstyrene),N/A,0.95,0.928296133,0.971703867
polymerdatabase.com,Poly(p-phenylene),N/A,1.11,1.088296133,1.131703867
polymerdatabase.com,Poly(p-phenylene vinylene),N/A,1.07,1.048296133,1.091703867
polymerdatabase.com,Poly(p-xylene),N/A,1.05,1.028296133,1.071703867
polymerdatabase.com,Poly(2-chloro-p-xylylene),N/A,1.2,1.178296133,1.221703867
polymerdatabase.com,"Poly(2,6-dimethyl-p-phenylene oxide)",N/A,1.06,1.038296133,1.081703867
polymerdatabase.com,"Poly(2,6-diphenyl-p-phenylene oxide)",N/A,1.14,1.118296133,1.161703867
polymerdatabase.com,Poly(p-phenylene oxide),N/A,1.36,1.338296133,1.381703867
polymerdatabase.com,Poly(butylene sebacate),N/A,1.14,1.118296133,1.161703867
polymerdatabase.com,Poly(ethylene sebacate),N/A,1.09,1.068296133,1.111703867
polymerdatabase.com,Poly(hexylene sebacate),N/A,1.03,1.008296133,1.051703867
polymerdatabase.com,Poly(diethylsiloxane) (PDES),N/A,0.99,0.968296133,1.011703867
polymerdatabase.com,Poly(dimethylsiloxane) (PDMS),N/A,0.965,0.943296133,0.986703867
polymerdatabase.com,Poly(methylphenylsiloxane) (PMPS),N/A,1.09,1.068296133,1.111703867
polymerdatabase.com,"Poly(1,4-butylene succinate)",N/A,1.26,1.238296133,1.281703867
polymerdatabase.com,Poly(ethylene succinate),N/A,1.3,1.278296133,1.321703867
polymerdatabase.com,"Poly(1,6-hexylene succinate)",N/A,1.15,1.128296133,1.171703867
polymerdatabase.com,Poly(trimethylene succinate),N/A,1.3,1.278296133,1.321703867
polymerdatabase.com,Poly(Bisphenol A terephthalate),N/A,1.21,1.188296133,1.231703867
polymerdatabase.com,Poly(cyclohexylenedimethylene terephthalate),N/A,1.2,1.178296133,1.221703867
polymerdatabase.com,Poly(trimethylene terephthalate),N/A,1.34,1.318296133,1.361703867
polymerdatabase.com,"Poly(thio-1,4-phenylene)",N/A,1.33,1.308296133,1.351703867
polymerdatabase.com,Poly(ethylene sulfide),N/A,1.3,1.278296133,1.321703867
polymerdatabase.com,Poly(propylene sulfide),N/A,1.08,1.058296133,1.101703867
polymerdatabase.com,Poly(4-vinyl phenol),N/A,1.16,1.138296133,1.181703867
polymerdatabase.com,Poly(vinyl butyral),N/A,1.11,1.088296133,1.131703867
polymerdatabase.com,Poly(vinyl formal),N/A,1.24,1.218296133,1.261703867
polymerdatabase.com,Poly(vinyl acetate),N/A,1.19,1.168296133,1.211703867
polymerdatabase.com,Poly(vinyl benzoate),N/A,1.2,1.178296133,1.221703867
polymerdatabase.com,Poly(vinyl butyrate),N/A,1.09,1.068296133,1.111703867
polymerdatabase.com,Poly(vinyl caproate),N/A,1.07,1.048296133,1.091703867
polymerdatabase.com,Poly(vinyl formate),N/A,1.3,1.278296133,1.321703867
polymerdatabase.com,Poly(vinyl propionate),N/A,1.12,1.098296133,1.141703867
polymerdatabase.com,Poly(vinyl stearate),N/A,0.95,0.928296133,0.971703867
polymerdatabase.com,Poly(vinyl valerate),N/A,1.08,1.058296133,1.101703867
polymerdatabase.com,Poly(butyl vinyl ether),N/A,0.92,0.898296133,0.941703867
polymerdatabase.com,Poly(ethyl vinyl ether),N/A,0.97,0.948296133,0.991703867
polymerdatabase.com,Poly(hexyl vinyl ether),N/A,0.93,0.908296133,0.951703867
polymerdatabase.com,Poly(isobutyl vinyl ether),N/A,0.92,0.898296133,0.941703867
polymerdatabase.com,Poly(isopropyl vinyl ether),N/A,0.92,0.898296133,0.941703867
polymerdatabase.com,Poly(methyl vinyl ether),N/A,1.05,1.028296133,1.071703867
polymerdatabase.com,Poly(octyl vinyl ether),N/A,0.91,0.888296133,0.931703867
polymerdatabase.com,Poly(propyl vinyl ether),N/A,0.94,0.918296133,0.961703867
polymerdatabase.com,Poly(sec-butyl vinyl ether),N/A,0.92,0.898296133,0.941703867
polymerdatabase.com,Poly(vinyl ethyl ketone),N/A,1.03,1.008296133,1.051703867
polymerdatabase.com,Poly(vinyl methyl ketone),N/A,1.12,1.098296133,1.141703867
polymerdatabase.com,Poly(methyl isopropenyl ketone),N/A,1.14,1.118296133,1.161703867
polymerdatabase.com,Poly(vinyl phenyl ketone),N/A,1.19,1.168296133,1.211703867
polymerdatabase.com,Poly(vinyl pyrrolidone),N/A,1.25,1.228296133,1.271703867
polymerdatabase.com,Poly(vinyl butyl sulfide),N/A,0.98,0.958296133,1.001703867
polymerdatabase.com,Poly(vinyl ethyl sulfide),N/A,1.07,1.048296133,1.091703867
polymerdatabase.com,Poly(vinyl methyl sulfide),N/A,1.11,1.088296133,1.131703867
polymerdatabase.com,Poly(vinyl phenyl sulfide),N/A,1.15,1.128296133,1.171703867
polymerdatabase.com,Poly(vinyl propyl sulfide),N/A,1.02,0.998296133,1.041703867
Kooi_2021,polyethylene-oxidized,N/A,0.91,0.888296133,0.931703867
Kooi_2021,polyethylene-chlorinated,N/A,0.91,0.888296133,0.931703867
Kooi_2021,cellophane,N/A,1.2,1.178296133,1.221703867
Kooi_2021,cellulosechemicalmodified,N/A,1.2,1.178296133,1.221703867
Kooi_2021,nitrilerubber,N/A,1,0.978296133,1.021703867
Kooi_2021,polyester,N/A,1.35,1.328296133,1.371703867
Kooi_2021,acrylates/polyurethanes/varnish,N/A,1.2,1.178296133,1.221703867
Kooi_2021,ethylenemethacrylicacid,N/A,1.2,1.178296133,1.221703867
Kooi_2021,polychloroprene,N/A,1.23,1.208296133,1.251703867
Kooi_2021,polyisoprene-chlorinated,N/A,0.91,0.888296133,0.931703867
Kooi_2021,polycaprolactone,N/A,1.15,1.128296133,1.171703867
Kooi_2021,pi,N/A,1.6,1.578296133,1.621703867
Kooi_2021,polyoxymethylene,N/A,1.41,1.388296133,1.431703867
Kooi_2021,acrylonitrile-butadiene,N/A,1.2,1.178296133,1.221703867
Kooi_2021,rubbertype1,N/A,1.03,1.008296133,1.051703867
Kooi_2021,rubbertype2,N/A,1.03,1.008296133,1.051703867
Kooi_2021,rubbertype3,N/A,1.1,1.078296133,1.121703867
Kooi_2021,urea-formaldehyde,N/A,1.5,1.478296133,1.521703867
https://www.omnicalculator.com/construction/glass-weight,glass,19,2.5,2.397997083,2.602002917
https://www.theworldmaterial.com/density-of-metals/,metal,9,6.89,5.850354881,7.929645119
https://hal.science/hal-00615443/document,organic,N/A,0.38,0.301536217,0.458463783
"https://www.ncbi.nlm.nih.gov/books/NBK563048/#:~:text=Composition,-General%20composition%20of&text=The%20density%20of%20waterborne%20wall,6%2D10%2D2006).",paint,N/A,1.25,1.217306757,1.282693243
"https://www.ncbi.nlm.nih.gov/pmc/articles/PMC8912506/#:~:text=TRWPs%20were%20found%20in%20the,density%20slightly%20tended%20to%20increase.",tire wear,N/A,1.45,1.286533786,1.613466214
https://www.omnicalculator.com/construction/asphalt,asphalt,N/A,2.3,2.234613515,2.365386485
https://www.omnicalculator.com/construction/asphalt,tire wear & asphalt,N/A,1.875,1.76057365,1.98942635
"https://www.eoas.ubc.ca/courses/eosc350/content/foundations/properties/density.htm#:~:text=Most%20of%20the%20rocks%20comprising,2.6%20and%202.7g%2Fcc.",mineral,N/A,2.65,2.617306757,2.682693243
"https://www.bpf.co.uk/plastipedia/polymers/expanded-and-extruded-polystyrene-eps-xps.aspx#:~:text=EPS%20can%20be%20moulded%20in,give%20very%20high%20impact%20resistance.",eps,N/A,0.031,0.018576568,0.043423432
https://powerrubber.com/en/rubber-compounds/rubber-sbr/,sbr,N/A,1.5,1.434613515,1.565386485

File: data/allpolymer.csv (part 1 of 101)
,Min,Max,Value,Test Name,Comment,ID,density,polymer
1,NA,NA,1.21,ASTM D792,NA,1,1.21,Polyphenylene EtherPPO
2,NA,NA,0.9185,ASTM D1505,NA,2,0.9185,LDPE
3,NA,NA,0.924,NA,NA,5,0.924,LDPE
4,NA,NA,0.9,ASTM D792,NA,7,0.9,PP
5,NA,NA,1.15,ASTM D 792,NA,8,1.15,Nylon 612
6,NA,NA,1.24,ASTM D792-91,NA,9,1.24,PP
7,NA,NA,1.04,ISO 1183,NA,10,1.04,PP
8,NA,NA,1.74,ASTM D 792,NA,11,1.74,Liquid Crystal Polymer
9,NA,NA,0.953,ASTM D1505,NA,12,0.953,HDPE
10,NA,NA,1.15,ASTM D792,NA,13,1.15,Thermoplastic Elastomers
11,NA,NA,1.4,ASTM D792,NA,14,1.4,Polyphthalamide (PPA)
12,NA,NA,1.43,ASTM D792,NA,16,1.43,Vinyl (PVC)
13,NA,NA,0.96,ISO R1183,NA,17,0.96,Thermoplastic Elastomers
14,NA,NA,1.66,ISO 1183,NA,18,1.66,Nylon 6
15,NA,NA,0.92,ASTM-D792,NA,19,0.92,PP
16,NA,NA,1.13,ISO data,NA,20,1.13,Nylon 6
17,NA,NA,1.14,DIN 53479,NA,21,1.14,Nylon 6
18,NA,NA,1.14,ASTM D792,NA,22,1.14,Nylon 66
19,NA,NA,0.98,NA,NA,23,0.98,Rubber or Thermoset Elastomer
20,NA,NA,1.2,ASTM D792,NA,24,1.2,ABS
21,NA,NA,1.2,ASTM D792,NA,24,1.2,PC
22,NA,NA,1.26,ASTM D 792,NA,25,1.26,Polyethersulfone
23,NA,NA,0.91,ISO 1183,NA,26,0.91,PP
24,NA,NA,1.07,ASTM D792,NA,27,1.07,ABS
25,NA,NA,1.04,ASTM D792,NA,28,1.04,Polystyrene
26,NA,NA,0.94,ISO 1183,NA,29,0.94,Thermoplastic Elastomers
27,NA,NA,1.09,ISO 1183/A,NA,30,1.09,Nylon 6
28,NA,NA,1.19,ASTM D792,NA,31,1.19,PMMA
29,1.29,1.33,NA,ISO R 1183,NA,32,1.31,Vinyl (PVC)
30,NA,NA,1.13,NA,NA,33,1.13,Rubber or Thermoset Elastomer
31,NA,NA,0.99,ISO 1183,NA,34,0.99,PP
32,NA,NA,1.19,ASTM D792,NA,35,1.19,Vinyl (PVC)
33,NA,NA,1.52,ASTM D792,NA,36,1.52,Polybutylene Terephthalate
34,NA,NA,0.902,ASTM D792,NA,39,0.902,PP
35,1.12,1.15,NA,ISO 1183,NA,40,1.135,Nylon 6
36,2.13,2.22,NA,ASTM D792,NA,41,2.175,PTFE
37,NA,NA,1.06,ASTM D792,NA,42,1.06,Thermoplastic Polyurethane
38,NA,NA,1.06,ASTM D792,NA,42,1.06,Thermoplastic Elastomers
39,1.21,1.25,NA,ISO R 1184,NA,43,1.23,Vinyl (PVC)
40,NA,NA,1.21,ISO 1183-1,NA,44,1.21,Thermoplastic Polyurethane
41,NA,NA,0.96,ASTM D792,NA,45,0.96,Ethylene Vinyl Acetate
42,NA,NA,0.93,ASTM D792,NA,46,0.93,Thermoplastic Elastomers
43,1.31,1.35,NA,ASTM D792,NA,48,1.33,Vinyl (PVC)
44,NA,NA,1.49,ISO 1183,NA,49,1.49,Polybutylene Terephthalate
45,NA,NA,1.46,ASTM D792,NA,50,1.46,Polybutylene Terephthalate
46,NA,NA,1.33,ASTM D792,NA,51,1.33,Nylon 612
47,NA,NA,1.08,ISO 1183,NA,52,1.08,Styrene Acrylonitrile (SAN)
48,NA,NA,1.17,ASTM D792,NA,53,1.17,Nylon 66
49,NA,NA,1.49,ASTM D792,Dry,54,1.49,Nylon 6
50,NA,NA,1.13,ASTM D792,NA,55,1.13,Nylon 6
51,NA,NA,1.13,ISO 1183,NA,56,1.13,PP
52,NA,NA,0.95,ASTM D 792,NA,57,0.95,HDPE
53,NA,NA,1.29,ASTM D792,NA,58,1.29,Thermoplastic Polyurethane
54,NA,NA,1.29,ASTM D792,NA,58,1.29,PP
55,NA,NA,0.1,NA,NA,59,0.1,Aramid
56,NA,NA,0.1,NA,NA,59,0.1,Phenolic
57,NA,NA,1.25,ASTM D792,NA,60,1.25,Nylon 66
58,NA,NA,1.17,ASTM D 792,NA,61,1.17,ABS
59,NA,NA,2.9,ASTM D1475,NA,62,2.9,Epoxy
60,NA,NA,0.99,NA,NA,63,0.99,PP
61,NA,NA,1.07,ASTM D792,NA,64,1.07,Styrene Acrylonitrile (SAN)
62,NA,NA,0.92,ASTM D4025,NA,66,0.92,Thermoplastic Elastomers
63,NA,NA,1.19,ASTM D792,NA,67,1.19,ABS
64,NA,NA,1.19,ASTM D792,NA,67,1.19,PC
65,NA,NA,1.3,ASTM D 792,NA,68,1.3,PC
66,NA,NA,1.2,NA,NA,69,1.2,Vinyl (PVC)
67,NA,NA,1.59,ASTM D792,NA,70,1.59,Polyethylene Terephthalate
68,NA,NA,1.33,ASTM D792,NA,71,1.33,Polybutylene Terephthalate
69,NA,NA,0.91,ASTM D792,NA,73,0.91,Thermoplastic Elastomers
70,NA,NA,1.13,ISO 1183,NA,74,1.13,Nylon 66
71,NA,NA,1.52,ASTM D792,NA,75,1.52,Thermoset Polyester
72,NA,NA,1.52,ASTM D792,NA,76,1.52,Polybutylene Terephthalate
73,NA,NA,0.947,ASTM D 792,NA,77,0.947,HDPE
74,NA,NA,1.8,ISO 1183,NA,78,1.8,Thermoset Polyester
75,NA,NA,0.75,ASTM D3574,NA,80,0.75,PP
76,NA,NA,0.94,ASTM D792,NA,81,0.94,Ethylene Vinyl Acetate
77,NA,NA,0.99,ASTM D792,NA,82,0.99,Thermoplastic Elastomers
78,NA,NA,1.11,ISO 1183,NA,83,1.11,Nylon 6
79,0.89,NA,NA,NA,NA,84,NA,Thermoplastic Elastomers
80,NA,NA,1.4,ASTM D792,NA,85,1.4,Vinyl (PVC)
81,NA,NA,1.49,NA,NA,87,1.49,Epoxy
82,NA,NA,0.98,NA,NA,87,0.98,Epoxy
83,NA,NA,1.43,ASTM D792,NA,88,1.43,Polyphenylene EtherPPO
84,NA,NA,1.43,ASTM D792,NA,88,1.43,Polystyrene
85,NA,NA,1.43,ISO 1183,NA,88,1.43,Polyphenylene EtherPPO
86,NA,NA,1.43,ISO 1183,NA,88,1.43,Polystyrene
87,NA,NA,1.13,ISO 1183,NA,89,1.13,Nylon 6
88,NA,NA,0.98,NA,NA,90,0.98,PP
89,NA,NA,1.14,ASTM D792,NA,91,1.14,Nylon 66
90,NA,NA,2.16,ASTM D4894,NA,92,2.16,PTFE
91,NA,NA,0.947,ASTM D4883,NA,93,0.947,LDPE
92,NA,NA,1.57,ASTM D 792,NA,94,1.57,Polyphthalamide (PPA)
93,NA,NA,1.16,ISO 1183,NA,95,1.16,PMMA
94,NA,NA,1.13,ASTM D792,NA,96,1.13,PP
95,NA,NA,1.2,NA,NA,98,1.2,Epoxy
96,NA,NA,1.25,ASTM D792,NA,99,1.25,ABS
97,NA,NA,1.25,ASTM D792,NA,99,1.25,PC
98,NA,NA,1.25,ASTM D792,NA,100,1.25,PP
99,NA,NA,1.21,ASTM D792,NA,101,1.21,Vinyl (PVC)
100,NA,NA,1.07,ISO 1183,NA,102,1.07,Nylon 66
101,NA,NA,1.09,ISO 1183,NA,104,1.09,Thermoplastic Elastomers
102,0.29,0.45,NA,ASTM D 1056,NA,105,0.37,Rubber or Thermoset Elastomer
103,NA,NA,1.25,ASTM D792,NA,106,1.25,Vinyl (PVC)
104,1.51,1.55,NA,ISO R 1184,NA,109,1.53,Vinyl (PVC)
105,NA,NA,1.05,ASTM D792,NA,110,1.05,PP
106,NA,NA,1.09,ASTM D792,NA,111,1.09,ABS
107,NA,NA,1.41,ISO 1183,NA,112,1.41,Nylon 46
108,NA,NA,1.05,ASTM D792-91,NA,113,1.05,ABS
109,NA,NA,1.18,ISO 1183,Dry,114,1.18,Nylon 46
110,NA,NA,1.38,ASTM D792,NA,115,1.38,Nylon 6
111,NA,NA,1.5,ASTM D792,NA,117,1.5,Polyethylene Terephthalate
112,NA,NA,1.36,ASTM D792,NA,119,1.36,Polyphthalamide (PPA)
113,NA,NA,0.926,ASTM D792,NA,121,0.926,LLDPE
114,NA,NA,1.24,ASTM D792,NA,122,1.24,ABS
115,NA,NA,1.2,NA,NA,123,1.2,Vinyl (PVC)
116,NA,NA,1.14,ISO 1183,NA,124,1.14,Nylon 66
117,NA,NA,1.13,NA,NA,125,1.13,Nylon 6
118,NA,NA,1.2,ASTM D792,NA,126,1.2,Cellulosic
119,NA,NA,1.7,ISO 1183,NA,128,1.7,Nylon 66
120,NA,NA,1.3,ASTM D792,NA,129,1.3,Polybutylene Terephthalate
121,NA,NA,1.3,ASTM D792,NA,129,1.3,PC
122,NA,NA,1.14,ASTM D792,NA,130,1.14,Nylon 66
123,1.35,1.39,NA,ASTM D-792,NA,131,1.37,Vinyl (PVC)
124,NA,NA,1.58,ASTM D792,NA,132,1.58,Vinyl (PVC)
125,NA,NA,1.05,ASTM D792,NA,133,1.05,Polystyrene
126,NA,NA,0.953,ASTM D4883,NA,134,0.953,HDPE
127,NA,NA,1.2,NA,NA,135,1.2,Vinyl (PVC)
128,NA,NA,1.39,ASTM D792,NA,136,1.39,Phenolic
129,NA,NA,1.65,ASTM D792,NA,137,1.65,Vinyl (PVC)
130,NA,NA,1.86,ISO 1183,NA,138,1.86,Phenolic
131,NA,NA,1.03,NA,NA,139,1.03,Nylon 12
132,NA,NA,1.66,NA,NA,140,1.66,PP
133,NA,NA,1.16,ASTM D792,NA,142,1.16,Cellulosic
134,NA,NA,5,ASTM D 792,NA,143,5,Nylon 6
135,1.44,1.48,NA,ASTM D-792,NA,144,1.46,Vinyl (PVC)
136,NA,NA,1.55,ISO 1183-87,NA,145,1.55,Polyethylene Terephthalate
137,NA,NA,0.918,NA,NA,146,0.918,LLDPE
138,1.31,1.35,NA,ASTM D-792,NA,147,1.33,Vinyl (PVC)
139,NA,NA,1.18,ASTM D792,NA,148,1.18,Thermoplastic Polyurethane
140,NA,NA,1.33,ASTM D792,NA,149,1.33,Nylon 66
141,NA,NA,1.2,ASTM D792,NA,150,1.2,Cellulosic
142,NA,NA,0.955,ISO 1183,NA,151,0.955,HDPE
143,1.37,1.41,NA,ISO R 1183,NA,154,1.39,Vinyl (PVC)
144,NA,NA,1.31,ASTM D792,NA,155,1.31,Polybutylene Terephthalate
145,NA,NA,1.67,ASTM D792,NA,156,1.67,Polyphenylene Sulfide (PPS)
146,NA,NA,0.882,ISO 1183,NA,157,0.882,Thermoplastic Elastomers
147,1.51,1.55,NA,ISO R 1184,NA,159,1.53,Vinyl (PVC)
148,NA,NA,0.92,ISO 1183,NA,161,0.92,Thermoplastic Elastomers
149,NA,NA,0.95,ASTM D792,NA,164,0.95,Thermoplastic Elastomers
150,NA,NA,0.91,ISO 1183,NA,165,0.91,PP
151,NA,NA,1.38,ISO 1183/A,NA,166,1.38,Nylon 66
152,NA,NA,1.001,NA,NA,167,1.001,PTFE
153,NA,NA,0.91,ASTM D792,NA,168,0.91,Thermoplastic Elastomers
154,NA,NA,1.15,NA,NA,169,1.15,Nylon 6
155,NA,NA,1.2,ASTM D792,NA,170,1.2,PC
156,NA,NA,1.41,ASTM D792,NA,171,1.41,Nylon 6
157,NA,NA,1.4,NA,Dry,172,1.4,Nylon 6
158,NA,NA,0.952,ASTM D1505; ASTM D1928 Proc A,NA,173,0.952,Ethylene Vinyl Acetate
159,NA,NA,1.25,ASTM D792,NA,174,1.25,PC
160,NA,NA,1.15,ASTM D792,NA,175,1.15,Vinyl (PVC)
161,NA,NA,1.2,ISO 1183,NA,176,1.2,Nylon 6
162,NA,NA,1.48,NA,NA,177,1.48,Rubber or Thermoset Elastomer
163,NA,NA,1.48,NA,NA,177,1.48,Silicone
164,NA,NA,0.91,NA,NA,179,0.91,PP
165,NA,NA,1.27,NA,NA,180,1.27,Vinyl (PVC)
166,NA,NA,0.94,ASTM-D1505,NA,181,0.94,Ethylene Vinyl Acetate
167,NA,NA,1.04,NA,NA,182,1.04,Silicone
168,NA,NA,1.29,ASTM D792,NA,183,1.29,Nylon 66
169,NA,NA,1.2,ASTM D 792,NA,184,1.2,PC
170,NA,NA,0.9,ISO 1183,NA,185,0.9,PP
171,NA,NA,1.24,ASTM D792,NA,189,1.24,Nylon 66
172,NA,NA,1.23,ISO 1183,NA,189,1.23,Nylon 66
173,1.17,1.21,NA,ISO R 1184,NA,191,1.19,Vinyl (PVC)
174,NA,NA,0.952,ASTM D1505,NA,192,0.952,HDPE
175,NA,NA,1.22,ASTM D792,NA,193,1.22,Vinyl (PVC)
176,NA,NA,1.08,ASTM D792,NA,194,1.08,Polyphenylene EtherPPO
177,NA,NA,1.16,ASTM D792,NA,195,1.16,Thermoplastic Elastomers
178,NA,NA,1.16,ASTM D792,Molded plaque,197,1.16,Thermoplastic Polyurethane
179,NA,NA,1.16,ASTM D792,Molded plaque,197,1.16,Thermoplastic Elastomers
180,NA,NA,3,NA,NA,198,3,Epoxy
181,NA,NA,1.2,ASTM D792,NA,199,1.2,PC
182,NA,NA,0.9,ASTM D792,NA,201,0.9,Thermoplastic Elastomers
183,NA,NA,2.15,ASTM D-792,NA,203,2.15,PTFE
184,3.8,4,NA,ASTM D1457-18,NA,204,3.9,PTFE
185,0.02,NA,NA,NA,After expansion,207,NA,Polystyrene
186,NA,NA,1.43,ISO 1183,NA,208,1.43,Polybutylene Terephthalate
187,NA,NA,1.24,ASTM D792,NA,209,1.24,Vinyl (PVC)
188,NA,NA,1.41,ASTM D792,NA,210,1.41,Polybutylene Terephthalate
189,NA,NA,0.925,NA,NA,211,0.925,LLDPE
190,NA,NA,1.13,ASTM D792,NA,212,1.13,ABS
191,NA,NA,1.13,ASTM D792,NA,212,1.13,PC
192,NA,NA,1.22,ASTM D792,NA,213,1.22,Nylon 66
193,NA,NA,0.97,ASTM D792,NA,215,0.97,Thermoplastic Elastomers
194,NA,NA,1.04,ISO 1183,NA,217,1.04,ABS
195,NA,NA,1.16,ASTM D792,NA,220,1.16,ABS
196,NA,NA,1.57,ASTM A792,NA,221,1.57,Nylon 66
197,NA,NA,1.24,NA,NA,222,1.24,Thermoplastic Polyurethane
198,NA,NA,0.96,NA,NA,223,0.96,Silicone
199,NA,NA,1.41,ISO 1183,NA,225,1.41,Nylon 6
200,NA,NA,1.33,ISO 1183,NA,226,1.33,Nylon 6
201,NA,NA,1.04,ASTM D792,NA,227,1.04,Nylon 11
202,NA,NA,1.03,NA,NA,228,1.03,Nylon 66
203,NA,NA,1.2,ASTM D792,NA,229,1.2,Cellulosic
204,NA,NA,1.06,ASTM D792,NA,230,1.06,Thermoplastic Polyurethane
205,NA,NA,1.3,ASTM D792,NA,231,1.3,Nylon 6
206,NA,NA,0.92,ASTM D792,NA,232,0.92,Thermoplastic Elastomers
207,NA,NA,0.91,ASTM D792,NA,233,0.91,Styrene-Butadiene Thermoplastics
208,NA,NA,0.91,ASTM D792,NA,233,0.91,Thermoplastic Elastomers
209,NA,NA,1.26,ASTM D792,NA,235,1.26,Vinyl (PVC)
210,1.81,1.85,NA,ISO R 1183,NA,236,1.83,Vinyl (PVC)
211,NA,NA,0.94,"ASTM D792, ISO 1183",NA,237,0.94,Ethylene Vinyl Acetate
212,NA,NA,1.44,ISO data,NA,238,1.44,Nylon 6
213,NA,NA,0.958,ASTM D792,NA,240,0.958,PP
214,NA,NA,0.96,ASTM D792,NA,241,0.96,HDPE
215,NA,NA,1.8,ASTM D792,NA,242,1.8,Polyphenylene Sulfide (PPS)
216,NA,NA,1.52,"ASTM D792, ISO 1183",NA,243,1.52,Polybutylene Terephthalate
217,NA,NA,1.21,ASTM D792,NA,244,1.21,Nylon 66
218,1.26,1.3,NA,ISO R 1183,NA,246,1.28,Vinyl (PVC)
219,NA,NA,1.2,ISO 1183,NA,248,1.2,PC
220,NA,NA,1.37,STN EN ISO 1183-1,NA,249,1.37,Nylon 6
221,NA,NA,1.06,ASTM D792,NA,250,1.06,Polyphenylene EtherPPO
222,NA,NA,0.946,ASTM D4883,NA,251,0.946,HDPE
223,NA,NA,1.54,NA,Laminate,252,1.54,Epoxy
224,NA,NA,1.28,NA,NA,252,1.28,Epoxy
225,NA,NA,0.964,ASTM D792,NA,253,0.964,HDPE
226,NA,NA,0.945,ASTM D1505,NA,254,0.945,HDPE
227,NA,NA,1.2,ASTM D792,NA,255,1.2,Thermoplastic Polyurethane
228,NA,NA,1.23,ISO 1183,NA,257,1.23,Nylon 6
229,NA,NA,1.44,ASTM D792,NA,258,1.44,PC
230,NA,NA,1.04,ISO 1183,NA,259,1.04,PP
231,NA,NA,1.58,ISO 1183,NA,260,1.58,Polybutylene Terephthalate
232,NA,NA,1.22,ASTM D792,NA,262,1.22,Polyphenylene EtherPPO
233,NA,NA,1.22,ASTM D792,NA,262,1.22,Polystyrene
234,NA,NA,1.82,ASTM D792,NA,263,1.82,Polyphenylene Sulfide (PPS)
235,NA,NA,1.06,NA,NA,264,1.06,ABS
236,NA,NA,1.31,STN EN ISO 1183-1,NA,265,1.31,Polybutylene Terephthalate
237,NA,NA,1.31,ASTM D792,NA,266,1.31,ABS
238,NA,NA,1.31,ASTM D792,NA,266,1.31,Polybutylene Terephthalate
239,NA,NA,1.03,ASTM D 792,NA,267,1.03,PP
240,NA,NA,1.46,ASTM D792,NA,269,1.46,PP
241,NA,NA,0.89,ASTM D 792,NA,270,0.89,Thermoplastic Elastomers
242,NA,NA,0.96,ISO 1183,NA,271,0.96,HDPE
243,NA,NA,1.47,ASTM D792,NA,272,1.47,Vinyl (PVC)
244,NA,NA,1.23,ASTM A792,NA,273,1.23,Nylon 66
245,NA,NA,1.14,NA,NA,274,1.14,Nylon 6
246,NA,NA,1.04,ISO 1183,NA,276,1.04,Nylon 6
247,NA,NA,1.46,ASTM D792,NA,277,1.46,Polybutylene Terephthalate
248,NA,NA,1.05,NA,NA,279,1.05,AcrylicCyanoacrylate Adhesive
249,NA,NA,1.16,ASTM D792,NA,280,1.16,ABS
250,NA,NA,1.16,ASTM D792,NA,280,1.16,PC
251,NA,NA,0.923,ASTM D1505,NA,281,0.923,LDPE
252,NA,NA,0.9,ASTM D792B,NA,282,0.9,Thermoplastic Elastomers
253,NA,NA,0.94,NA,NA,283,0.94,Rubber or Thermoset Elastomer
254,NA,NA,1.23,ASTM D792,NA,286,1.23,PC
255,NA,NA,1.1,NA,NA,288,1.1,PP
256,NA,NA,1.49,ISO 1183,NA,289,1.49,Liquid Crystal Polymer
257,NA,NA,1.23,NA,NA,291,1.23,Rubber or Thermoset Elastomer
258,NA,NA,0.91,NA,NA,294,0.91,PP
259,1.48,1.52,NA,ISO R 1183,NA,295,1.5,Vinyl (PVC)
260,NA,NA,1.21,ASTM D792,NA,297,1.21,PC
261,NA,NA,1.7,ASTM D792,NA,299,1.7,ETFE-ECTFE
262,NA,NA,1.18,ASTM D792,NA,301,1.18,Thermoplastic Elastomers
263,NA,NA,0.89,NA,NA,303,0.89,Thermoplastic Elastomers
264,NA,NA,0.96,ASTM D792,NA,304,0.96,Thermoplastic Elastomers
265,NA,NA,1.2,ISO 2782,NA,306,1.2,Thermoplastic Elastomers
266,NA,NA,0.955,ASTM D1505,NA,307,0.955,HDPE
267,NA,NA,1.21,ISO 2781,NA,308,1.21,Thermoplastic Polyurethane
268,NA,NA,1.21,ISO 2781,NA,308,1.21,Thermoplastic Elastomers
269,NA,NA,1.35,ISO 1183,NA,309,1.35,PC
270,NA,NA,0.924,ASTM D1505,NA,310,0.924,LLDPE
271,NA,NA,1.45,ASTM D792,NA,312,1.45,Vinyl (PVC)
272,NA,NA,0.938,ASTM D792,NA,315,0.938,Styrene-Butadiene Thermoplastics
273,NA,NA,1.42,ASTM D 792,NA,316,1.42,Nylon 612
274,0.016,0.03,NA,NA,NA,317,0.023,Polystyrene
275,0.02,NA,NA,NA,After expansion,318,NA,Polystyrene
276,NA,NA,1.24,ISO 1183-87,NA,320,1.24,Nylon 6
277,NA,NA,1.34,NA,NA,321,1.34,Epoxy
278,NA,NA,1.18,ASTM D792,NA,322,1.18,ABS
279,NA,NA,1.18,ASTM D792,NA,322,1.18,PC
280,NA,NA,0.878,ASTM D792,NA,325,0.878,Thermoplastic Elastomers
281,1.13,1.17,NA,ISO R 1183,NA,326,1.15,Vinyl (PVC)
282,NA,NA,0.918,ASTM D4883,NA,327,0.918,LDPE
283,NA,NA,1.14,ASTM D792,NA,329,1.14,ABS
284,NA,NA,1.05,ASTM D792,NA,330,1.05,ABS
285,NA,NA,1.25,ASTM D792,NA,331,1.25,Thermoplastic Elastomers
286,NA,NA,0.962,ASTM D792,NA,332,0.962,Thermoplastic Elastomers
287,NA,NA,1.32,ASTM D792,NA,333,1.32,Nylon 612
288,NA,NA,1.17,NA,NA,334,1.17,ABS
289,NA,NA,1.17,NA,NA,334,1.17,PC
290,NA,NA,1.37,ASTM D792,NA,337,1.37,Vinyl (PVC)
291,NA,NA,1.16,ASTM D792,NA,339,1.16,Rubber or Thermoset Elastomer
292,NA,NA,1.16,ASTM D792,NA,339,1.16,Silicone
293,NA,NA,1.16,ASTM D792,NA,341,1.16,Nylon 6
294,NA,NA,1.03,ASTM D792,NA,343,1.03,PP
295,1.37,1.41,NA,ASTM D-792,NA,344,1.39,Vinyl (PVC)
296,NA,NA,1.02,ASTM D792,NA,346,1.02,PP
297,NA,NA,1.4,ASTM D 792,NA,347,1.4,Polyphthalamide (PPA)
298,NA,NA,1.32,ASTM D792,NA,348,1.32,Vinyl (PVC)
299,NA,NA,1.15,ASTM D792-91,NA,349,1.15,PP
300,NA,NA,1.34,ASTM D792,NA,350,1.34,Polyetherimide 
301,NA,NA,0.95,ASTM D792,NA,352,0.95,Thermoplastic Elastomers
302,NA,NA,1.44,ASTM D792,NA,353,1.44,Vinyl (PVC)
303,NA,NA,1.24,ASTM D792,NA,354,1.24,Thermoplastic Polyurethane
304,NA,NA,1.24,ASTM D792,NA,354,1.24,Thermoplastic Elastomers
305,NA,NA,1.33,ASTM D792,NA,355,1.33,Nylon 66
306,NA,NA,1.43,ASTM D792,NA,357,1.43,Vinyl (PVC)
307,NA,NA,0.35,ASTM D3574,NA,359,0.35,PP
308,NA,NA,1.13,NA,NA,362,1.13,Silicone
309,NA,NA,1.04,ASTM D792,NA,363,1.04,Thermoplastic Elastomers
310,NA,NA,1.52,ASTM D792,NA,365,1.52,Polyphenylene Sulfide (PPS)
311,NA,NA,1.27,ASTM D792,NA,366,1.27,PC
312,NA,NA,1.15,ASTM D792,NA,367,1.15,Polystyrene
313,NA,NA,1.18,NA,NA,368,1.18,Polyethylene Terephthalate
314,NA,NA,1.18,NA,NA,368,1.18,PC
315,NA,NA,1.52,ASTM D792,NA,371,1.52,Acetal
316,NA,NA,1.02,ASTM D792,NA,372,1.02,Polystyrene
317,1.53,1.57,NA,ISO R 1183,NA,373,1.55,Vinyl (PVC)
318,NA,NA,0.87,ASTM D792,NA,374,0.87,Thermoplastic Elastomers
319,NA,NA,0.91,NA,NA,375,0.91,PP
320,NA,NA,0.99,ISO 1183,NA,376,0.99,PP
321,NA,NA,1.22,NA,NA,377,1.22,Rubber or Thermoset Elastomer
322,NA,NA,1.22,NA,NA,377,1.22,Silicone
323,0.02,NA,NA,NA,Batch Expansion,379,NA,Polystyrene
324,NA,NA,0.919,ASTM-D792,NA,380,0.919,LLDPE
325,NA,NA,1.04,ASTM D792,NA,382,1.04,ABS
326,NA,NA,1.2,NA,NA,383,1.2,Epoxy
327,NA,NA,1.52,ASTM D792,NA,385,1.52,PC
328,NA,NA,0.91,NA,NA,388,0.91,PP
329,NA,NA,1.4,ASTM D792,NA,389,1.4,Vinyl (PVC)
330,NA,NA,1.3,ASTM D792,NA,390,1.3,Vinyl (PVC)
331,NA,NA,1.2,ASTM D792,NA,391,1.2,Polyphthalamide (PPA)
332,NA,NA,1.048,ISO 1183,NA,392,1.048,Polystyrene
333,NA,NA,1.35,ASTM D792,NA,394,1.35,Vinyl (PVC)
334,1.47,1.51,NA,ISO R 1183,NA,396,1.49,Vinyl (PVC)
335,NA,NA,1.28,ASTM D792,NA,397,1.28,Vinyl (PVC)
336,NA,NA,1.2,ASTM D792,NA,398,1.2,PC
337,NA,NA,1.41,ISO 1183,NA,399,1.41,Nylon 6
338,1.4,1.44,NA,ISO R 1184,NA,400,1.42,Vinyl (PVC)
339,NA,NA,1.17,ASTM D792,NA,402,1.17,PC
340,NA,NA,1.17,ISO 1183,NA,402,1.17,PC
341,NA,NA,1.09,NA,NA,403,1.09,PP
342,NA,NA,1.04,NA,NA,405,1.04,Silicone
343,NA,NA,1.32,ASTM D792,NA,406,1.32,PP
344,NA,NA,1.41,ISO 1183,NA,407,1.41,Acetal
345,NA,NA,1.2,"ASTM D792, ISO 1183",NA,409,1.2,PC
346,NA,NA,1.24,DIN 53479,NA,410,1.24,Thermoplastic Elastomers
347,NA,NA,0.97,NA,NA,411,0.97,Silicone
348,NA,NA,1.35,ASTM D 792,NA,412,1.35,Nylon 66
349,NA,NA,0.931,NA,NA,414,0.931,Ethylene Vinyl Acetate
350,NA,NA,0.9,ASTM D 792,NA,417,0.9,PP
351,NA,NA,0.94,ASTM D792 and ISO 1183,NA,418,0.94,Thermoplastic Elastomers
352,NA,NA,0.905,ASTM D792,NA,420,0.905,PP
353,NA,NA,1.84,ISO 1183,NA,421,1.84,PP
354,NA,NA,1.41,ISO 1183,Dry,422,1.41,Nylon 66
355,NA,NA,1.5,ISO 1183,NA,424,1.5,Polyethersulfone
356,NA,NA,1.41,ASTM D792,NA,425,1.41,Nylon 6
357,NA,NA,0.9,ASTM D792,NA,426,0.9,PP
358,NA,NA,1.41,ASTM D792,NA,427,1.41,"Polyimide, Thermoplastic"
359,NA,NA,1.1,NA,NA,428,1.1,AcrylicCyanoacrylate Adhesive
360,NA,NA,1.63,ASTM D792,NA,430,1.63,Polybutylene Terephthalate
361,NA,NA,1.17,ASTM D792,NA,431,1.17,Nylon 66
362,NA,NA,1.15,ISO 1183,NA,432,1.15,Nylon 6
363,NA,NA,1.09,ASTM D792,NA,433,1.09,Polyphenylene EtherPPO
364,NA,NA,1.09,ASTM D792,NA,433,1.09,Nylon 66
365,NA,NA,1.61,ISO 1183,NA,434,1.61,Polybutylene Terephthalate
366,NA,NA,1.04,NA,NA,437,1.04,ABS
367,NA,NA,1.28,ASTM D792,NA,438,1.28,Nylon 6
368,1.34,1.38,NA,ISO R 1184,NA,440,1.36,Vinyl (PVC)
369,NA,NA,0.9,ASTM D792,NA,441,0.9,PP
370,NA,NA,1.39,ASTM D792,NA,442,1.39,Nylon 6
371,NA,NA,0.95,ASTM D1505,NA,443,0.95,HDPE
372,NA,NA,1.04,NA,NA,444,1.04,ABS
373,NA,NA,1.03,ASTM D792,NA,445,1.03,ABS
374,NA,NA,1.41,ISO 1183,NA,446,1.41,Nylon 66
375,NA,NA,1.12,ASTM D471; ISO 2781,NA,447,1.12,Thermoplastic Elastomers
376,NA,NA,1.22,ISO 1183,NA,448,1.22,PP
377,NA,NA,1.13,NA,NA,449,1.13,Rubber or Thermoset Elastomer
378,NA,NA,1.13,NA,NA,449,1.13,Silicone
379,NA,NA,1.14,ASTM D792,NA,450,1.14,LDPE
380,NA,NA,1.205,ISO 1183,NA,451,1.205,Thermoplastic Polyurethane
381,NA,NA,0.949,ASTM D792,NA,452,0.949,HDPE
382,NA,NA,0.9,ISO 1183,NA,453,0.9,PP
383,NA,NA,1.02,ASTM D792,NA,455,1.02,PP
384,NA,NA,1.07,ASTM D792B,NA,456,1.07,PP
385,NA,NA,1.06,ASTM D955,NA,458,1.06,Nylon 6
386,NA,NA,1.33,ASTM D1050,NA,459,1.33,Polyethylene Terephthalate
387,1.32,1.36,NA,ASTM D792,NA,462,1.34,Vinyl (PVC)
388,NA,NA,1.16,ISO R 1183,NA,464,1.16,Nylon 6
389,NA,NA,1.36,STN EN ISO 1183-1,NA,466,1.36,Nylon 66
390,NA,NA,1.25,ASTM D792,NA,467,1.25,Polyphenylene EtherPPO
391,NA,NA,0.91,NA,NA,468,0.91,PP
392,NA,NA,1.3,ASTM D792,NA,469,1.3,PC
393,NA,NA,0.98,NA,NA,470,0.98,Rubber or Thermoset Elastomer
394,NA,NA,0.98,NA,NA,470,0.98,Silicone
395,NA,NA,1.19,ASTM D792,NA,472,1.19,Thermoplastic Polyurethane
396,NA,NA,1.19,ASTM D792,NA,472,1.19,Thermoplastic Elastomers
397,NA,NA,1.95,ISO 1183-A,50% RH,473,1.95,Phenolic
398,NA,NA,0.919,ASTM D1505,NA,474,0.919,LDPE
399,NA,NA,0.05,ISO 845,NA,476,0.05,PP
400,NA,NA,1.24,ISO 1183,NA,478,1.24,ABS
401,NA,NA,1.07,ISO 1183,NA,480,1.07,Acrylonitrile-Styrene-Acrylate 
402,NA,NA,1.57,ASTM D792,NA,482,1.57,Polyethylene Terephthalate
403,1.19,1.23,NA,ISO R 1183,NA,483,1.21,Vinyl (PVC)
404,NA,NA,0.88,ASTM D792,NA,484,0.88,Thermoplastic Elastomers
405,NA,NA,1.6,ASTM D792,NA,485,1.6,Polyphenylene Sulfide (PPS)
406,NA,NA,1.31,ASTM D792,NA,487,1.31,PC
407,NA,NA,0.905,ASTM D1505,NA,488,0.905,PP
408,NA,NA,1.04,NA,NA,489,1.04,ABS
409,NA,NA,1.3,ASTM D792,NA,490,1.3,Vinyl (PVC)
410,NA,NA,1.3,ASTM D792,NA,490,1.3,Thermoplastic Elastomers
411,NA,NA,1.22,ASTM D792,NA,491,1.22,Thermoplastic Polyurethane
412,NA,NA,1.43,NA,NA,492,1.43,Vinyl (PVC)
413,NA,NA,1.28,ASTM D792,NA,493,1.28,Cellulosic
414,NA,NA,1.32,ASTM D955,NA,494,1.32,Nylon 6
415,NA,NA,1.05,NA,NA,499,1.05,Polystyrene
416,NA,NA,1.29,ASTM D792,DIN 53479,501,1.29,Nylon 66
417,NA,NA,1.6,ASTM D-792,NA,502,1.6,PTFE
418,NA,NA,1.37,ASTM D792,NA,503,1.37,Thermoplastic Elastomers
419,NA,NA,1.54,ASTM D792,NA,505,1.54,Nylon 66
420,NA,NA,1.45,NA,NA,507,1.45,Vinyl (PVC)
421,NA,NA,1.12,NA,NA,508,1.12,PP
422,NA,NA,1.5,DIN 53479,NA,510,1.5,PC
423,1.15,1.35,NA,IEC 1212-2 7.2,NA,511,1.25,Phenolic
424,NA,NA,2.4,NA,NA,512,2.4,Silicone
425,NA,NA,1.145,ASTM D792,NA,513,1.145,Polystyrene
426,NA,NA,1.17,ASTM D792,NA,514,1.17,Thermoplastic Elastomers
427,NA,NA,1.44,ASTM D792,NA,515,1.44,Nylon 66
428,NA,NA,1.45,ASTM D792,NA,518,1.45,Polybutylene Terephthalate
429,NA,NA,1.12,DIN 53479,NA,519,1.12,Thermoplastic Polyurethane
430,NA,NA,1.12,DIN 53479,NA,519,1.12,Thermoplastic Elastomers
431,NA,NA,1.1,ISO 1183,NA,520,1.1,Nylon 6
432,NA,NA,1.73,ASTM D792,NA,521,1.73,Nylon 66
433,NA,NA,0.949,ISO 1183,NA,522,0.949,HDPE
434,1.8,1.9,NA,NA,Molded,525,1.85,Thermoset Polyester
435,NA,NA,1.47,NA,NA,527,1.47,Vinyl (PVC)
436,NA,NA,1.19,ISO 2781,NA,528,1.19,Thermoplastic Polyurethane
437,NA,NA,1.66,ASTM D792,NA,529,1.66,Polybutylene Terephthalate
438,NA,NA,1.48,NA,NA,530,1.48,Nylon 66
439,0.97,1.05,NA,ASTM D792,NA,531,1.01,PP
440,NA,NA,1.01,NA,NA,532,1.01,PP
441,NA,NA,0.9,ASTM D1505,NA,533,0.9,PP
442,NA,NA,1.18,NA,NA,534,1.18,Rubber or Thermoset Elastomer
443,NA,NA,1.05,NA,NA,537,1.05,AcrylicCyanoacrylate Adhesive
444,NA,NA,1.19,ISO 1183,NA,539,1.19,PMMA
445,NA,NA,1.22,ASTM D792,NA,542,1.22,PP
446,NA,NA,1.21,ISO 1183,NA,543,1.21,Nylon 6
447,NA,NA,1.14,ASTM D792,NA,544,1.14,Nylon 66
448,NA,NA,1.06,NA,NA,545,1.06,ABS
449,1.53,1.57,NA,ISO R 1184,NA,546,1.55,Vinyl (PVC)
450,NA,NA,0.98,ASTM D792,NA,547,0.98,Thermoplastic Elastomers
451,NA,NA,1.12,NA,NA,548,1.12,ABS
452,NA,NA,1.12,NA,NA,548,1.12,PC
453,NA,NA,0.9,ASTM D792,NA,550,0.9,Thermoplastic Elastomers
454,NA,NA,1.04,ASTM D792,NA,551,1.04,PP
455,NA,NA,1.89,NA,NA,552,1.89,PTFE
456,1.17,1.21,NA,ISO R 1183,NA,553,1.19,Vinyl (PVC)
457,NA,NA,1.37,ASTM D792,NA,555,1.37,PC
458,NA,NA,1.04,ISO 1183,NA,558,1.04,ABS
459,NA,NA,1.06,NA,NA,559,1.06,Rubber or Thermoset Elastomer
460,NA,NA,2.08,ASTM D792,NA,561,2.08,Epoxy
461,NA,NA,1.48,ASTM D792,NA,562,1.48,Acetal
462,NA,NA,1.27,STN 64 0111,NA,563,1.27,PP
463,NA,NA,1.08,ASTM D792,NA,564,1.08,Nylon 66
464,NA,NA,1.14,NA,NA,565,1.14,Nylon 6
465,NA,NA,1.79,ASTM D792,NA,566,1.79,Polyethylene Terephthalate
466,NA,NA,1.1,NA,NA,567,1.1,Rubber or Thermoset Elastomer
467,NA,NA,1.1,NA,NA,567,1.1,Silicone
468,NA,NA,1.09,NA,NA,568,1.09,Epoxy
469,NA,NA,0.94,NA,NA,568,0.94,Epoxy
470,NA,NA,1.04,ISO 1183,NA,569,1.04,Polystyrene
471,NA,NA,1.09,NA,NA,570,1.09,AcrylicCyanoacrylate Adhesive
472,NA,NA,1.21,ASTM D792,NA,571,1.21,Thermoplastic Polyurethane
473,NA,NA,1.21,ASTM D792,NA,571,1.21,Thermoplastic Elastomers
474,NA,NA,1.05,NA,NA,572,1.05,AcrylicCyanoacrylate Adhesive
475,NA,NA,1.25,ISO 1183,NA,573,1.25,PC
476,NA,NA,0.888,ASTM D792,NA,574,0.888,Thermoplastic Elastomers
477,NA,NA,0.9,NA,NA,576,0.9,PP
478,NA,NA,0.96,NA,NA,577,0.96,PP
479,NA,NA,1.1,ASTM D 792,NA,578,1.1,Polystyrene
480,NA,NA,0.93,ISO 1183,NA,579,0.93,Ethylene Vinyl Acetate
481,NA,NA,1.19,ISO 1183,NA,580,1.19,Acrylonitrile-Styrene-Acrylate 
482,NA,NA,1.19,ISO 1183,NA,580,1.19,PC
483,NA,NA,1.38,ISO 1183,NA,581,1.38,Nylon 6
484,NA,NA,0.938,ASTM D4883,NA,583,0.938,LLDPE
485,NA,NA,1.3,ASTM D792,NA,584,1.3,ABS
486,NA,NA,1.3,ASTM D792,NA,584,1.3,Polybutylene Terephthalate
487,NA,NA,1.2,ASTM D792,NA,585,1.2,Cellulosic
488,NA,NA,0.966,ASTM D792,NA,586,0.966,Thermoplastic Elastomers
489,NA,NA,1.45,STN 64 0111,NA,587,1.45,Nylon 66
490,NA,NA,0.917,ASTM D4883,NA,588,0.917,LLDPE
491,NA,NA,1.24,ASTM D792,NA,589,1.24,PC
492,NA,NA,0.95,"ASTM D792, ISO 1183",NA,590,0.95,Ethylene Vinyl Acetate
493,NA,NA,0.935,ISO 1183,NA,592,0.935,Ethylene Vinyl Acetate
494,NA,NA,1.44,ASTM D 792,NA,595,1.44,Polyphthalamide (PPA)
495,NA,NA,2.15,ISO 12086,NA,597,2.15,PTFE
496,NA,NA,1.11,ASTM D792,NA,598,1.11,ABS
497,NA,NA,1.4,NA,NA,602,1.4,Rubber or Thermoset Elastomer
498,NA,NA,1.18,ASTM D792,NA,604,1.18,PC
499,NA,NA,1.08,ASTM D792,NA,606,1.08,Polystyrene
500,NA,NA,2.1,NA,Cured,607,2.1,Epoxy
501,NA,NA,1.51,ASTM D792,NA,608,1.51,Polybutylene Terephthalate
502,NA,NA,0.9,ASTM D792,NA,610,0.9,PP
503,1.37,1.41,NA,ASTM D-792,NA,611,1.39,Vinyl (PVC)
504,NA,NA,1.22,ASTM 792,NA,612,1.22,Thermoplastic Elastomers
505,NA,NA,1.2,ASTM D792,NA,613,1.2,ABS
506,NA,NA,2.64,ASTM D792,NA,614,2.64,Polybutylene Terephthalate
507,NA,NA,0.95,ASTM D792,NA,615,0.95,PP
508,1.32,1.36,NA,ASTM D-792,NA,616,1.34,Vinyl (PVC)
509,NA,NA,1.1,ASTM D792,NA,617,1.1,ABS
510,NA,NA,1.1,ASTM D792,NA,617,1.1,PC
511,NA,NA,1.73,ASTM D792,NA,618,1.73,Nylon 66
512,NA,NA,1.25,ASTM D 792,NA,619,1.25,PMMA
513,NA,NA,1.25,ASTM D 792,NA,619,1.25,PC
514,NA,NA,1.3,ASTM D792,NA,620,1.3,Vinyl (PVC)
515,NA,NA,1.3,ASTM D792,NA,620,1.3,Thermoplastic Elastomers
516,NA,NA,1.28,ISO 1183,NA,622,1.28,PC
517,NA,NA,1.35,ASTM D 792,NA,623,1.35,Polybutylene Terephthalate
518,NA,NA,1.08,ASTM-D792,NA,624,1.08,ABS
519,2.3,2.4,NA,NA,NA,626,2.35,Epoxy
520,NA,NA,1.39,ASTM D792,NA,629,1.39,Vinyl (PVC)
521,NA,NA,0.92,NA,NA,630,0.92,LLDPE
522,NA,NA,0.88,ASTM D792,NA,631,0.88,Thermoplastic Elastomers
523,NA,NA,0.918,ASTM D792,NA,632,0.918,LDPE
524,NA,NA,1.54,ASTM D792,NA,634,1.54,Polybutylene Terephthalate
525,NA,NA,1.14,ASTM D792,NA,637,1.14,PP
526,NA,NA,1.27,ASTM D 792,NA,640,1.27,Polybutylene Terephthalate
527,NA,NA,1.03,NA,NA,641,1.03,AcrylicCyanoacrylate Adhesive
528,NA,NA,0.1,NA,NA,642,0.1,Aramid
529,NA,NA,0.1,NA,NA,642,0.1,Phenolic
530,NA,NA,0.9,ASTM D1505,NA,643,0.9,PP
531,NA,NA,1.12,NA,NA,644,1.12,Rubber or Thermoset Elastomer
532,NA,NA,1.12,NA,NA,644,1.12,Silicone
533,NA,NA,1.37,ASTM D792,NA,645,1.37,Vinyl (PVC)
534,NA,NA,1.36,STN 64 0111,NA,646,1.36,Nylon 66
535,NA,NA,1.05,ISO 1183,NA,647,1.05,ABS
536,NA,NA,0.919,ASTM D1505,NA,648,0.919,LLDPE
537,NA,NA,1.13,ISO 1183,NA,649,1.13,PMMA
538,NA,NA,1.45,ASTM D792,NA,650,1.45,Polyphthalamide (PPA)
539,NA,NA,1.47,STN 64 0111,NA,651,1.47,Nylon 6
540,1.31,1.35,NA,ASTM D-792,NA,653,1.33,Vinyl (PVC)
541,0.021,0.035,NA,NA,NA,654,0.028,Polystyrene
542,NA,NA,1.04,NA,NA,655,1.04,Rubber or Thermoset Elastomer
543,NA,NA,1.49,ASTM D 792,NA,656,1.49,Polyphenylene Sulfide (PPS)
544,NA,NA,1.2,ASTM D792,NA,657,1.2,PC
545,0.959,0.965,NA,ASTM D792-98,NA,658,0.962,HDPE
546,NA,NA,1.06,ASTM D792,NA,659,1.06,ABS
547,NA,NA,1.2,ASTM D792,NA,661,1.2,PC
548,NA,NA,0.918,ASTM D1505,NA,663,0.918,LDPE
549,NA,NA,1.25,STN 64 0111,NA,664,1.25,PP
550,NA,NA,0.895,ASTM D4883,NA,665,0.895,PP
551,NA,NA,1.41,ASTM D790,NA,666,1.41,Acetal
552,NA,NA,1.02,ASTM D792,NA,667,1.02,Styrene-Butadiene Thermoplastics
553,0.9,0.91,NA,ISO 1183,NA,668,0.905,PP
554,1.39,NA,NA,NA,NA,669,NA,Polyethylene Terephthalate
555,NA,NA,0.952,ASTM D1505,NA,670,0.952,HDPE
556,NA,NA,1.32,ASTM D792,NA,671,1.32,Nylon 66
557,NA,NA,1.13,NA,NA,672,1.13,Epoxy
558,NA,NA,1.16,ASTM D792,NA,673,1.16,Polystyrene
559,NA,NA,1.18,ASTM D792,NA,674,1.18,PMMA
560,NA,NA,1.13,ASTM D792,NA,675,1.13,PP
561,0.16,0.32,NA,ASTM D 1056,NA,677,0.24,Rubber or Thermoset Elastomer
562,NA,NA,0.98,NA,NA,678,0.98,Rubber or Thermoset Elastomer
563,NA,NA,1,ASTM D 792,NA,681,1,LDPE
564,NA,NA,1.13,ASTM D792,NA,682,1.13,ABS
565,NA,NA,1.13,ASTM D792,NA,682,1.13,PC
566,NA,NA,1.22,ASTM D792,NA,683,1.22,Nylon 66
567,NA,NA,1.04,NA,NA,684,1.04,PP
568,NA,NA,1.36,ASTM D792,NA,686,1.36,Nylon 6
569,NA,NA,0.98,ISO 1183,NA,687,0.98,Thermoplastic Elastomers
570,NA,NA,1.22,ASTM D792,NA,688,1.22,PP
571,NA,NA,0.9,ASTM D792,NA,689,0.9,PP
572,NA,NA,0.96,ASTM D792,NA,690,0.96,PP
573,NA,NA,1.5,ASTM D792,NA,691,1.5,Polybutylene Terephthalate
574,NA,NA,1.32,NA,Dry,694,1.32,Nylon 6
575,NA,NA,0.919,ASTM D1505,NA,695,0.919,LDPE
576,NA,NA,0.952,NA,NA,696,0.952,HDPE
577,NA,NA,1.33,ASTM D792,NA,697,1.33,Vinyl (PVC)
578,1.53,2.03,NA,NA,NA,698,1.78,Rubber or Thermoset Elastomer
579,NA,NA,0.89,ASTM D792,NA,699,0.89,Thermoplastic Elastomers
580,NA,NA,1.18,ASTM D792,NA,700,1.18,Thermoplastic Polyurethane
581,NA,NA,1.18,ASTM D792,NA,700,1.18,Thermoplastic Elastomers
582,NA,NA,1.968,ASTM D1505,NA,701,1.968,Ethylene Vinyl Acetate
583,NA,NA,1.08,DIN 53479,NA,702,1.08,Thermoplastic Elastomers
584,NA,NA,1.03,NA,NA,703,1.03,PP
585,NA,NA,1.37,ASTM D792,NA,704,1.37,Nylon 6
586,NA,NA,1.39,ISO 1183,NA,705,1.39,Nylon 66
587,NA,NA,1.37,ASTM D 792,NA,706,1.37,Polyetheretherketone
588,1.34,1.38,NA,ASTM D-792,NA,707,1.36,Vinyl (PVC)
589,NA,NA,2.15,ISO 12086,NA,708,2.15,PTFE
590,NA,NA,1.24,ASTM D792,NA,709,1.24,PP
591,NA,NA,0.909,ASTM D1505,NA,711,0.909,LDPE
592,NA,NA,1.11,ISO 1183,NA,713,1.11,Thermoplastic Elastomers
593,NA,NA,0.91,ASTM D792,NA,714,0.91,PP
594,NA,NA,1.54,ASTM D792,NA,715,1.54,Polyetherimide 
595,NA,NA,1.54,ISO 1183,NA,715,1.54,Polyetherimide 
596,NA,NA,1.32,NA,NA,716,1.32,Polystyrene
597,NA,NA,1.04,ASTM Data,NA,717,1.04,ABS
598,NA,NA,1.04,DIN 53479,NA,721,1.04,ABS
599,NA,NA,1.04,DIN 53479,NA,721,1.04,Acrylonitrile-Styrene-Acrylate 
600,NA,NA,1.48,ASTM D792,NA,722,1.48,Nylon 6
601,NA,NA,1.04,ASTM D792,NA,724,1.04,Polystyrene
602,NA,NA,0.958,ASTM D792,NA,728,0.958,PP
603,NA,NA,1.13,ASTM D792,NA,729,1.13,Thermoplastic Polyurethane
604,NA,NA,0.89,ASTM D792,NA,731,0.89,Thermoplastic Elastomers
605,NA,NA,1.14,STN EN ISO 1183-1,NA,732,1.14,Nylon 66
606,NA,NA,1.18,NA,NA,733,1.18,Thermoplastic Elastomers
607,NA,NA,1.04,ASTM D792,NA,735,1.04,PP
608,NA,NA,0.961,ASTM D1505,NA,736,0.961,HDPE
609,NA,NA,0.955,ASTM D792,NA,737,0.955,HDPE
610,NA,NA,1.43,NA,NA,738,1.43,Rubber or Thermoset Elastomer
611,NA,NA,1.19,ASTM D792,NA,739,1.19,Thermoplastic Polyurethane
612,NA,NA,1.19,ASTM D792,NA,739,1.19,Thermoplastic Elastomers
613,NA,NA,1.37,ASTM D792,NA,740,1.37,Polybutylene Terephthalate
614,NA,NA,1.29,NA,NA,741,1.29,Polyphenylene Sulfide (PPS)
615,NA,NA,1.27,ASTM D 792,NA,742,1.27,PP
616,NA,NA,6,ASTM D792,NA,743,6,ABS
617,NA,NA,0.928,ISO 1183,NA,745,0.928,HDPE
618,0.9185,0.922,NA,NA,NA,746,0.92025,LDPE
619,NA,NA,1.4,ASTM D792,NA,747,1.4,Vinyl (PVC)
620,NA,NA,1.23,DIN 53.479,NA,749,1.23,Thermoplastic Polyurethane
621,NA,NA,0.9,ASTM D1505,NA,750,0.9,PP
622,NA,NA,0.888,ASTM D792,NA,751,0.888,Thermoplastic Elastomers
623,NA,NA,1.12,NA,NA,753,1.12,Nylon 66
624,NA,NA,3.1,NA,NA,754,3.1,Epoxy
625,NA,NA,1.57,ASTM D792,NA,756,1.57,Phenolic
626,NA,NA,0.942,ASTM D1505,NA,758,0.942,LLDPE
627,NA,NA,1.66,ASTM D792,NA,759,1.66,Polyethylene Terephthalate
628,NA,NA,1.03,ISO R 1183,NA,760,1.03,Nylon 12
629,NA,NA,1.16,ASTM D792,NA,761,1.16,Vinyl (PVC)
630,NA,NA,1.12,ASTM D792,NA,763,1.12,Acrylonitrile-Styrene-Acrylate 
631,NA,NA,0.921,ISO 1183,NA,764,0.921,LDPE
632,NA,NA,1.19,ASTM D 792,NA,765,1.19,PC
633,NA,NA,1.11,ASTM D792,NA,766,1.11,ABS
634,NA,NA,1.07,ASTM D792,NA,767,1.07,Styrene Acrylonitrile (SAN)
635,NA,NA,1.15,ISO 1183,NA,769,1.15,Thermoplastic Elastomers
636,NA,NA,0.909,ASTM D1505,NA,770,0.909,PP
637,NA,NA,1.65,ASTM D792,NA,771,1.65,Polyphenylene Sulfide (PPS)
638,NA,NA,1.35,ASTM D 792,NA,772,1.35,Nylon 6
639,0.01,0.025,NA,NA,NA,773,0.0175,Polystyrene
640,0.886,0.926,NA,ASTM D1505,NA,774,0.906,PP
641,NA,NA,1.1,ASTM D792,NA,776,1.1,Thermoplastic Polyurethane
642,NA,NA,1.1,ASTM D792,NA,776,1.1,Thermoplastic Elastomers
643,NA,NA,1.16,ISO 1183,NA,779,1.16,Nylon 6
644,NA,NA,1.36,ISO 1183,NA,781,1.36,Nylon 6
645,NA,NA,1.37,NA,NA,783,1.37,Nylon 6
646,NA,NA,1.22,ASTM D792,NA,785,1.22,Vinyl (PVC)
647,NA,NA,1.21,ASTM D792,NA,790,1.21,Polybutylene Terephthalate
648,NA,NA,1.21,ASTM D792,NA,790,1.21,PC
649,NA,NA,0.98,ASTM 792,NA,793,0.98,PP
650,NA,NA,1.21,ASTM D 792,NA,795,1.21,Nylon 66
651,NA,NA,1.13,ISO R 1183,NA,796,1.13,Nylon 6
652,NA,NA,1,NA,NA,797,1,LDPE
653,NA,NA,1.49,ASTM D792,NA,798,1.49,Phenolic
654,NA,NA,0.88,ASTM D792,NA,800,0.88,Thermoplastic Elastomers
655,NA,NA,0.97,ASTM D792,NA,801,0.97,PP
656,NA,NA,0.966,ASTM D792,NA,802,0.966,PP
657,NA,NA,1.57,ASTM D792,NA,803,1.57,"Polyimide, Thermoplastic"
658,NA,NA,1.42,ISO 1183,NA,805,1.42,Polyetheretherketone
659,NA,NA,1.32,ASTM D792,NA,807,1.32,Vinyl (PVC)
660,NA,NA,1.22,ASTM D792,NA,808,1.22,Thermoplastic Polyurethane
661,NA,NA,0.94,ISO 2781,NA,809,0.94,Styrene-Butadiene Thermoplastics
662,NA,NA,1.13,ISO 1183,NA,811,1.13,ABS
663,NA,NA,1.13,ISO 1183,NA,811,1.13,PC
664,NA,NA,0.89,ASTM D792,NA,813,0.89,Thermoplastic Elastomers
665,NA,NA,1.4,ISO 1183-A,50% RH,814,1.4,Phenolic
666,NA,NA,1.317,JIS-Z-8807,NA,815,1.317,Vinyl (PVC)
667,NA,NA,1.35,JIS-Z-8807,NA,816,1.35,Thermoplastic Elastomers
668,NA,NA,1.3,ASTM D792,NA,817,1.3,PP
669,NA,NA,1.38,ASTM D792,Dry,818,1.38,Nylon 66
670,NA,NA,0.964,ASTM D1505,NA,819,0.964,HDPE
671,NA,NA,0.87,ASTM D792,NA,823,0.87,Thermoplastic Elastomers
672,NA,NA,1.2,ASTM D792,NA,824,1.2,Vinyl (PVC)
673,NA,NA,1.04,ASTM D792,NA,825,1.04,Thermoplastic Elastomers
674,NA,NA,1.8,ASTM D792,NA,826,1.8,Thermoplastic Elastomers
675,NA,NA,1.54,ASTM D792,NA,828,1.54,Acetal
676,NA,NA,1.36,ASTM D792,NA,829,1.36,PMMA
677,NA,NA,1.36,ASTM D792,NA,829,1.36,PC
678,NA,NA,1.19,ASTM D792,NA,832,1.19,PMMA
679,NA,NA,0.918,ASTM D1505,NA,833,0.918,LLDPE
680,NA,NA,1.035,NA,NA,834,1.035,Silicone
681,1.7,1.85,NA,NA,NA,835,1.775,Thermoset Polyester
682,NA,NA,1.38,NA,NA,836,1.38,Silicone
683,NA,NA,1.36,ASTM D792,NA,837,1.36,Nylon 6
684,NA,NA,1.31,ASTM D792,NA,838,1.31,Polybutylene Terephthalate
685,NA,NA,1.24,STN 64 0111,NA,839,1.24,Nylon 6
686,NA,NA,1.39,ASTM D792,NA,840,1.39,Vinyl (PVC)
687,NA,NA,0.97,ASTM D792,NA,841,0.97,Thermoplastic Elastomers
688,NA,NA,1.22,NA,NA,842,1.22,PP
689,NA,NA,2,ASTM D792A,NA,843,2,Phenolic
690,NA,NA,0.91,ASTM D792,NA,844,0.91,Thermoplastic Elastomers
691,0.95,NA,NA,ISO.1183 DN.53479,NA,845,NA,HDPE
692,NA,NA,0.952,ASTM D1505,NA,846,0.952,HDPE
693,NA,NA,0.905,ISO 1183,NA,847,0.905,PP
694,NA,NA,1.12,ASTM D792,NA,848,1.12,PP
695,NA,NA,1.15,ASTM D792,NA,849,1.15,ABS
696,NA,NA,1.15,ASTM D792,NA,849,1.15,PC
697,NA,NA,0.92,ASTM D1505,NA,851,0.92,LLDPE
698,NA,NA,1.13,ISO 1183,NA,853,1.13,Nylon 66
699,NA,NA,1.69,ASTM D 792,NA,854,1.69,Nylon 66
700,NA,NA,1.01,NA,NA,855,1.01,Polystyrene
701,NA,NA,1.1,ASTM D792,NA,856,1.1,Thermoplastic Elastomers
702,NA,NA,0.95,ISO 1183,NA,859,0.95,Ethylene Vinyl Acetate
703,NA,NA,0.924,ASTM D792,NA,861,0.924,LDPE
704,NA,NA,1.11,ASTM D792,NA,862,1.11,PP
705,NA,NA,1.45,ASTM D 792,NA,863,1.45,Polyethersulfone
706,NA,NA,1.01,ASTM D792,NA,867,1.01,Thermoplastic Elastomers
707,NA,NA,1.35,ISO 1183,NA,868,1.35,Nylon 6
708,NA,NA,1.26,ASTM D 792,NA,869,1.26,Nylon 11
709,NA,NA,1.17,ASTM D792,NA,871,1.17,PC
710,NA,NA,0.96,ASTM D1505,NA,872,0.96,HDPE
711,NA,NA,1.5,ASTM D4441,NA,873,1.5,PFA
712,NA,NA,1.28,ASTM D792,NA,874,1.28,ABS
713,NA,NA,1.28,ASTM D792,NA,874,1.28,PC
714,NA,NA,1.05,NA,NA,879,1.05,Polystyrene
715,NA,NA,1.05,NA,NA,880,1.05,ABS
716,NA,NA,1.39,ISO 1183,NA,881,1.39,Nylon 6
717,NA,NA,1.08,NA,NA,882,1.08,AcrylicCyanoacrylate Adhesive
718,NA,NA,1.23,ASTM D792,NA,883,1.23,Vinyl (PVC)
719,NA,NA,1.23,ASTM D792,NA,883,1.23,Thermoplastic Elastomers
720,NA,NA,1.3,ASTM D 792,NA,884,1.3,Styrene Acrylonitrile (SAN)
721,NA,NA,0.916,ASTM D1505/D792,NA,885,0.916,LLDPE
722,NA,NA,1.34,ASTM D792,NA,886,1.34,Vinyl (PVC)
723,NA,NA,0.98,NA,NA,887,0.98,Rubber or Thermoset Elastomer
724,2.12,2.17,NA,ASTM D792,NA,888,2.145,PFA
725,NA,NA,0.93,ASTM D1505,NA,889,0.93,Ethylene Vinyl Acetate
726,NA,NA,1.46,TM R050-16,NA,890,1.46,Epoxy
727,0.96,1,NA,NA,NA,891,0.98,Silicone
728,NA,NA,1.15,ISO 1183/1,NA,892,1.15,Ionomer
729,NA,NA,1.12,NA,NA,893,1.12,PP
730,NA,NA,1.33,NA,dry,894,1.33,Nylon 66
731,NA,NA,1.13,ASTM D792,NA,895,1.13,ABS
732,NA,NA,1.13,ASTM D792,NA,895,1.13,PC
733,NA,NA,1.35,NA,NA,897,1.35,Silicone
734,NA,NA,1.3,ASTM D792,NA,898,1.3,ABS
735,NA,NA,1.2,ISO 1183,NA,900,1.2,PC
736,NA,NA,0.954,ASTM D4883,NA,901,0.954,HDPE
737,NA,NA,1.23,ISO 1183,dry,902,1.23,Nylon 6
738,1.275,2.125,NA,ASTM D792,NA,904,1.7,Silicone
739,NA,NA,1.52,ISO 1183,NA,905,1.52,Polybutylene Terephthalate
740,NA,NA,1.21,ASTM D792,NA,906,1.21,Acrylonitrile-Styrene-Acrylate 
741,NA,NA,1.49,ASTM D792,NA,907,1.49,Polybutylene Terephthalate
742,NA,NA,1.45,NA,NA,908,1.45,Rubber or Thermoset Elastomer
743,NA,NA,0.19,ASTM D3574,NA,909,0.19,PP
744,NA,NA,1.88,ASTM 792,NA,910,1.88,Thermoplastic Elastomers
745,1.3,1.34,NA,ASTM D-792,NA,911,1.32,Vinyl (PVC)
746,NA,NA,1.14,ISO 2811,NA,912,1.14,Epoxy
747,1.21,1.25,NA,ISO R 1183,NA,913,1.23,Vinyl (PVC)
748,NA,NA,1.65,ISO 1183,NA,915,1.65,Polyphthalamide (PPA)
749,NA,NA,1.27,ASTM D792,NA,916,1.27,Nylon 66
750,NA,NA,1.27,ISO 1183,NA,916,1.27,Nylon 66
751,NA,NA,1.46,ASTM D 792,NA,918,1.46,Nylon 66
752,NA,NA,1.39,ASTM D792,NA,919,1.39,ABS
753,NA,NA,1.39,ASTM D792,NA,919,1.39,Polybutylene Terephthalate
754,NA,NA,1.4,ASTM D-792,NA,920,1.4,Vinyl (PVC)
755,NA,NA,1.3,ASTM D 792,NA,923,1.3,Polyetheretherketone
756,NA,NA,1.39,ISO 1183,NA,924,1.39,Thermoplastic Elastomers
757,NA,NA,0.952,NA,NA,926,0.952,HDPE
758,NA,NA,1.3,ASTM D792,NA,928,1.3,Nylon 612
759,NA,NA,1.3,ISO 1183,NA,928,1.3,Nylon 612
760,NA,NA,1.43,ASTM D792,NA,932,1.43,PC
761,0.88,0.92,NA,ASTM D792,NA,934,0.9,Thermoplastic Elastomers
762,NA,NA,1.2,NA,NA,935,1.2,Silicone
763,NA,NA,1.18,ISO 1183,NA,936,1.18,Nylon 66
764,NA,NA,1.31,STN 64 0111,NA,937,1.31,Polybutylene Terephthalate
765,NA,NA,0.95,ASTM D792,NA,938,0.95,Thermoplastic Elastomers
766,NA,NA,1.31,ASTM D792,NA,939,1.31,Polyetheretherketone
767,1.32,1.38,NA,IS 867-1963,Molding,941,1.35,Phenolic
768,NA,NA,0.92,ISO 1183,NA,942,0.92,PP
769,NA,NA,1.25,NA,NA,944,1.25,Vinyl (PVC)
770,NA,NA,1.5,ASTM D-792,NA,946,1.5,Vinyl (PVC)
771,NA,NA,0.91,ASTM 792,NA,947,0.91,Thermoplastic Elastomers
772,NA,NA,1.41,ASTM D 792,NA,949,1.41,Nylon 66
773,1.18,1.22,NA,ASTM D-792,NA,950,1.2,Vinyl (PVC)
774,NA,NA,1.04,ASTM D792,NA,951,1.04,ABS
775,NA,NA,1.36,DIN 53479,NA,952,1.36,Nylon 6
776,NA,NA,0.985,ASTM D792,NA,953,0.985,PP
777,NA,NA,1.24,ASTM D792,NA,954,1.24,PP
778,NA,NA,1.42,ISO 1183,NA,955,1.42,Phenolic
779,NA,NA,0.06,ISO 845,NA,957,0.06,PP
780,1.9,1.98,NA,ASTM D792,NA,958,1.94,PTFE
781,NA,NA,1.2,NA,NA,960,1.2,Vinyl (PVC)
782,NA,NA,1.36,ISO 1183,NA,961,1.36,Nylon 66
783,NA,NA,1.2,NA,NA,962,1.2,Silicone
784,0.03,NA,NA,NA,Single Pass Continuous Expansion,963,NA,Polystyrene
785,NA,NA,1.85,NA,NA,965,1.85,Epoxy
786,NA,NA,1.63,NA,NA,966,1.63,Polybutylene Terephthalate
787,NA,NA,1.3,ISO 1183,NA,967,1.3,Polyetheretherketone
788,NA,NA,1.45,NA,NA,968,1.45,Rubber or Thermoset Elastomer
789,NA,NA,1.45,NA,NA,968,1.45,Silicone
790,NA,NA,1.69,ASTM D 792,NA,969,1.69,Nylon 6
791,NA,NA,0.91,ISO 1183,NA,970,0.91,Thermoplastic Elastomers
792,NA,NA,0.905,ASTM D1505,NA,971,0.905,PP
793,NA,NA,1.07,ASTM D792,NA,973,1.07,ABS
794,NA,NA,0.905,ASTM D792,NA,975,0.905,PP
795,NA,NA,0.92,ASTM D792,NA,976,0.92,Thermoplastic Elastomers
796,NA,NA,1.16,ASTM D792,NA,977,1.16,Thermoplastic Elastomers
797,NA,NA,1.52,ASTM D792,NA,978,1.52,Nylon 610
798,NA,NA,1.09,ASTM D792,NA,981,1.09,Polyphenylene EtherPPO
799,NA,NA,0.92,NA,NA,982,0.92,Rubber or Thermoset Elastomer
800,1.95,2.01,NA,NA,NA,983,1.98,Thermoset Polyester
801,3.65,4.15,NA,NA,NA,985,3.9,Rubber or Thermoset Elastomer
802,NA,NA,1.37,ISO 1183/A,NA,986,1.37,Nylon 66
803,NA,NA,0.96,ASTM D792,NA,987,0.96,Thermoplastic Elastomers
804,NA,NA,0.94,ISO 1183/1,NA,989,0.94,Ionomer
805,NA,NA,1.14,ISO 1183:1987,NA,990,1.14,Nylon 6
806,NA,NA,1.2,ASTM D792,NA,991,1.2,PC
807,1.49,1.53,NA,ISO R 1183,NA,992,1.51,Vinyl (PVC)
808,NA,NA,1.75,ASTM D792,NA,993,1.75,Phenolic
809,NA,NA,1.13,ISO 1183,dry,995,1.13,Nylon 6
810,NA,NA,0.98,NA,NA,996,0.98,Rubber or Thermoset Elastomer
811,NA,NA,1.53,ASTM D792,NA,997,1.53,Polybutylene Terephthalate
812,NA,NA,1.24,ASTM D792,NA,998,1.24,Vinyl (PVC)
813,NA,NA,0.04,ISO 845,NA,999,0.04,PP
814,NA,NA,1.41,ASTM D792,NA,1000,1.41,Polybutylene Terephthalate
815,NA,NA,1.49,NA,NA,1002,1.49,Polybutylene Terephthalate
816,NA,NA,1.59,ASTM D792,NA,1005,1.59,Polyethersulfone
817,NA,NA,1.58,ISO 1183,NA,1006,1.58,Polyethylene Terephthalate
818,NA,NA,1.13,NA,NA,1008,1.13,ABS
819,NA,NA,1.88,ASTM D297,NA,1009,1.88,Thermoset Fluoropolymer
820,NA,NA,1.88,ASTM D297,NA,1009,1.88,Rubber or Thermoset Elastomer
