Repository: hannahhapich/MaTCH

# MaTCH

## [data](data)
all trash taxonomy relational tables.

## [figures](figures)
figures in the publication created using analysis codes.

## [www](www)
figures in the shiny application.

## [server.R](server.R) and [ui.R](ui.R)
code for the shiny application hosted at https://wincowger.shinyapps.io/TrashTaxonomy/

## [ValidationOfTrashTaxonomy.R](ValidationOfTrashTaxonomy.R)
code for validating the relationships between the relational tables in the trash taxonomy.

## [ComparabilityAndCluster.R](ComparabilityAndCluster.R)
code for using the trash taxonomy to run statistical analyses between the survey lists in the trash taxonomy.

File: data/median_polymer_density.csv
source,polymer,n,density,lower_conf,upper_conf
win_DB,PP,8898,1,0.997838811,1.002161189
win_DB,Thermoplastic Elastomers,7409,1.02,1.017612301,1.022387699
win_DB,PC,5979,1.2,1.197321614,1.202678386
win_DB,Nylon 66,5649,1.33,1.32723966,1.33276034
win_DB,Vinyl (PVC),5527,1.33,1.327207558,1.332792442
win_DB,Nylon 6,5288,1.3,1.297141542,1.302858458
win_DB,ABS,3579,1.1105,1.106994257,1.114005743
win_DB,Silicone,3006,1.15,1.146163343,1.153836657
win_DB,Polybutylene Terephthalate,2448,1.45,1.445736292,1.454263708
win_DB,HDPE,2392,0.953,0.948685433,0.957314567
win_DB,Rubber or Thermoset Elastomer,2365,1.18,1.175660275,1.184339725
win_DB,Polystyrene,2114,1.05,1.04540397,1.05459603
win_DB,Epoxy,1982,1.34,1.335250191,1.344749809
win_DB,Thermoplastic Polyurethane,1927,1.19,1.185181533,1.194818467
win_DB,Acetal,1668,1.42,1.414814096,1.425185904
win_DB,LDPE,1489,0.922,0.916506235,0.927493765
win_DB,LLDPE,1308,0.92,0.914133053,0.925866947
win_DB,Polyphenylene EtherPPO,948,1.12,1.113095973,1.126904027
win_DB,Phenolic,893,1.43,1.422884564,1.437115436
win_DB,Thermoset Polyester,880,1.783,1.77583173,1.79016827
win_DB,PMMA,849,1.18,1.172700893,1.187299107
win_DB,Polyphenylene Sulfide (PPS),846,1.61,1.602687852,1.617312148
win_DB,Ethylene Vinyl Acetate,779,0.939,0.931377312,0.946622688
win_DB,Polyethylene Terephthalate,737,1.45,1.442161463,1.457838537
win_DB,PTFE,724,2.16,2.152090885,2.167909115
win_DB,Polyetheretherketone,681,1.4165,1.40834324,1.42465676
win_DB,Polyetherimide ,630,1.36,1.351517333,1.368482667
win_DB,AcrylicCyanoacrylate Adhesive,534,1.06,1.050781893,1.069218107
win_DB,Polyphthalamide (PPA),530,1.49,1.480746987,1.499253013
win_DB,Nylon 12,525,1.03,1.020702796,1.039297204
win_DB,Thermoset Fluoropolymer,499,1.82,1.810462413,1.829537587
win_DB,Nylon 6-66,339,1.32,1.30841922,1.33158078
win_DB,Nylon 46,331,1.41,1.398279636,1.421720364
win_DB,Acrylonitrile-Styrene-Acrylate ,329,1.08,1.068243948,1.091756052
win_DB,Nylon 612,322,1.248,1.236116434,1.259883566
win_DB,Styrene-Butadiene Thermoplastics,298,1.01,0.99764568,1.02235432
win_DB,Liquid Crystal Polymer,260,1.65,1.636771121,1.663228879
win_DB,Cellulosic,244,1.19,1.176343178,1.203656822
win_DB,Polyethersulfone,234,1.49,1.476053719,1.503946281
win_DB,Styrene Acrylonitrile (SAN),207,1.08,1.065170042,1.094829958
win_DB,Styrene Acrylonitrile (SAN),207,1.08,1.065170042,1.094829958
win_DB,Polysulfone,195,1.32,1.304719629,1.335280371
win_DB,Nylon 610,184,1.25,1.234268642,1.265731358
win_DB,PVDF,176,1.78,1.763914439,1.796085561
win_DB,"Polyimide, Thermoplastic",160,1.42,1.40312797,1.43687203
win_DB,"Polyimide, Thermoplastic",160,1.42,1.40312797,1.43687203
win_DB,Polylactic Acid (PLA),134,1.24,1.22156125,1.25843875
win_DB,ETFE-ECTFE,131,1.72,1.701351034,1.738648966
win_DB,Nylon 11,131,1.1,1.081351034,1.118648966
win_DB,Thermoset Polyimide,126,1.42,1.400984139,1.439015861
win_DB,Aramid,121,0.31,0.29059474,0.32940526
win_DB,Ionomer,118,0.9505,0.930849316,0.970150684
win_DB,Ethylene Methyl Acrylate,114,0.942,0.922007139,0.961992861
win_DB,PFA,82,2.1475,2.123922921,2.171077079
win_DB,Siloxane,34,1.15,1.113376339,1.186623661
kooi_2019,PE,N/A,1.01,0.908172448,1.698874489
kooi_2019,PP,N/A,0.945,0.908172448,1.698874489
kooi_2019,PET,N/A,1.385,0.908172448,1.698874489
kooi_2019,PA,N/A,1.145,0.908172448,1.698874489
kooi_2019,PS,N/A,1.09,0.908172448,1.698874489
kooi_2019,PVC,N/A,1.525,0.908172448,1.698874489
kooi_2019,PVA,N/A,1.28,0.908172448,1.698874489
polymerdatabase.com,Poly(acrylamide),N/A,1.3,,
polymerdatabase.com,Poly(N-isopropyl acrylamide),N/A,1.05,,
polymerdatabase.com,Poly(N-octyl acrylamide),N/A,1,,
polymerdatabase.com,Poly(N-tert-butyl acrylamide),N/A,1.03,,
polymerdatabase.com,Poly(N-phenyl acrylamide),N/A,1.15,,
polymerdatabase.com,Poly(N-sec-butyl acrylamide),N/A,1.03,,
polymerdatabase.com,Poly(acrylic acid),N/A,1.41,,
polymerdatabase.com,Poly(benzyl acrylate),N/A,1.15,,
polymerdatabase.com,Poly(butyl acrylate),N/A,1.08,,
polymerdatabase.com,Poly(4-chlorophenyl acrylate),N/A,1.05,,
polymerdatabase.com,Poly(2-cyanoethyl acrylate),N/A,1.4,,
polymerdatabase.com,Poly(cyanomethyl acrylate),N/A,1.35,,
polymerdatabase.com,Poly(cyclohexyl acrylate),N/A,1.08,,
polymerdatabase.com,Poly(ethyl acrylate),N/A,1.12,,
polymerdatabase.com,Poly(2-ethylhexyl acrylate),N/A,0.96,,
polymerdatabase.com,Poly(hexyl acrylate),N/A,1.03,,
polymerdatabase.com,Poly(isobutyl acrylate),N/A,1.07,,
polymerdatabase.com,Poly(isopropyl acrylate),N/A,1.08,,
polymerdatabase.com,Poly(methyl acrylate),N/A,1.22,,
polymerdatabase.com,Poly(octyl acrylate),N/A,0.98,,
polymerdatabase.com,Poly(propyl acrylate),N/A,1.11,,
polymerdatabase.com,Poly(sec-butyl acrylate),N/A,1.05,,
polymerdatabase.com,Poly(stearyl acrylate),N/A,0.94,,
polymerdatabase.com,Poly(tert-butyl acrylate),N/A,1,,
polymerdatabase.com,"Poly(2,2,3,3-Tetrafluoropropyl acrylate)",N/A,1.52,,
polymerdatabase.com,Poly(acrylonitrile),N/A,1.18,,
polymerdatabase.com,Poly(methacrylonitrile),N/A,1.11,,
polymerdatabase.com,Poly(butylene adipate),N/A,1.12,,
polymerdatabase.com,Poly(ethylene adipate),N/A,1.22,,
polymerdatabase.com,Poly(propylene adipate),N/A,1.18,,
polymerdatabase.com,Poly(butylene),N/A,0.859,,
polymerdatabase.com,Poly(butyl ethylene),N/A,0.86,,
polymerdatabase.com,Poly(cyclohexylethylene),N/A,0.94,,
polymerdatabase.com,Poly(ethylene),N/A,0.85,,
polymerdatabase.com,Poly(heptylethylene),N/A,0.87,,
polymerdatabase.com,Poly(hexylethylene),N/A,0.87,,
polymerdatabase.com,Poly(isobutene),N/A,0.88,,
polymerdatabase.com,Poly(isobutylethylene),N/A,0.84,,
polymerdatabase.com,Poly(isopropylethylene),N/A,0.9,,
polymerdatabase.com,Poly(2-methylbutene),N/A,0.9,,
polymerdatabase.com,Poly(octylethylene),N/A,0.865,,
polymerdatabase.com,Poly(pentylethylene),N/A,0.87,,
polymerdatabase.com,Poly(propylene),N/A,0.86,,
polymerdatabase.com,Poly(propylethylene),N/A,0.85,,
polymerdatabase.com,Poly(tert-butylethylene),N/A,0.86,,
polymerdatabase.com,Nylon 3 - Poly(propiolactam),N/A,1.24,,
polymerdatabase.com,Nylon 6 - Poly(caprolactam),N/A,1.08,,
polymerdatabase.com,Nylon 8 - Polycapryllactam,N/A,1.04,,
polymerdatabase.com,Nylon 10 - Poly(decano-10-lactam),N/A,1.02,,
polymerdatabase.com,Nylon 11 - Poly(undecano-11-lactam),N/A,1.02,,
polymerdatabase.com,Nylon 12 - Poly(dodecano-12-lactam),N/A,1,,
polymerdatabase.com,"Nylon 4,6 - Poly(tetramethylene adipamide)",N/A,1.11,,
polymerdatabase.com,"Nylon 6,6 - Poly(hexamethylene adipamide)",N/A,1.08,,
polymerdatabase.com,"Nylon 6,9 - Poly(hexamethylene azelamide)",N/A,1.08,,
polymerdatabase.com,"Nylon 6,10 - Poly(hexamethylene sebacamide)",N/A,1.04,,
polymerdatabase.com,"Nylon 6,12 - Poly(hexamethylene dodecanediamide)",N/A,1.06,,
polymerdatabase.com,"Nylon 10,10 - Poly(decamethylene sebacamide)",N/A,0.99,,
polymerdatabase.com,"Poly(hexamethylene isophthalamide), PA 6I",N/A,1.18,,
polymerdatabase.com,"Poly(hexamethylene teraphthalamide), PA 6T",N/A,1.18,,
polymerdatabase.com,Kevlar - Polyaramide,N/A,1.44,,
polymerdatabase.com,Nomex - Poly(m-phenylene terephthalamide),N/A,1.36,,
polymerdatabase.com,"Poly(nonanmethylene teraphthalamide), PA 9T",N/A,1.1,,
polymerdatabase.com,Poly(p-pentamethylenedibenzoic anhydride),N/A,1.17,,
polymerdatabase.com,Poly(p-tetramethylenedibenzoic anhydride),N/A,1.19,,
polymerdatabase.com,Poly(sebacic anhydride),N/A,1.12,,
polymerdatabase.com,Poly(azelaic anhydride),N/A,1.13,,
polymerdatabase.com,"Poly(1,2-butadiene)",N/A,0.91,,
polymerdatabase.com,"Poly(1,4-butadiene)",N/A,0.89,,
polymerdatabase.com,"Poly(1-ethyl-1,4-butadiene)",N/A,0.89,,
polymerdatabase.com,"1,4-Polyisoprene (cis and trans)(Latex)",N/A,0.905,,
polymerdatabase.com,"Poly(1,4-pentadiene)",N/A,0.89,,
polymerdatabase.com,Poly(1-pentenylene),N/A,0.9,,
polymerdatabase.com,Poly(dimethyl fumarate),N/A,1.25,,
polymerdatabase.com,Poly(dibutyl fumarate),N/A,1.12,,
polymerdatabase.com,Poly(diethyl fumarate),N/A,1.18,,
polymerdatabase.com,Poly(dipropyl fumarate),N/A,1.21,,
polymerdatabase.com,Poly(bisphenol A carbonate),N/A,1.21,,
polymerdatabase.com,"Poly(4,4'-thiodiphenylene carbonate)",N/A,1.36,,
polymerdatabase.com,Poly(bisphenol B carbonate),N/A,1.18,,
polymerdatabase.com,Poly(bisphenol F carbonate),N/A,1.24,,
polymerdatabase.com,Poly(ethylene carbonate),N/A,1.42,,
polymerdatabase.com,Poly(propylene carbonate),N/A,1.26,,
polymerdatabase.com,"Poly(2,6,3',5'-tetrachloro bisphenol A carbonate)",N/A,0.92,,
polymerdatabase.com,Poly(tetramethyl bisphenol A carbonate),N/A,1.08,,
polymerdatabase.com,Cellulose Acetate,N/A,1.3,,
polymerdatabase.com,Methyl Cellulose,N/A,1.33,,
polymerdatabase.com,Ethyl Cellulose,N/A,1.14,,
polymerdatabase.com,Poly(chlorotrifluoroethylene),N/A,2,,
polymerdatabase.com,Poly(tetrafluoroethylene),N/A,2.12,,
polymerdatabase.com,Poly(vinyl bromide),N/A,2.13,,
polymerdatabase.com,Poly(vinyl chloride),N/A,1.38,,
polymerdatabase.com,Poly(vinyl fluoride),N/A,1.34,,
polymerdatabase.com,Poly(vinylidene chloride),N/A,1.71,,
polymerdatabase.com,Poly(vinylidene fluoride),N/A,1.68,,
polymerdatabase.com,Poly(methyl cyanoacrylate),N/A,1.33,,
polymerdatabase.com,Poly(ethyl cyanoacrylate),N/A,1.27,,
polymerdatabase.com,Poly(butyl cyanoacrylate),N/A,1.17,,
polymerdatabase.com,Poly(hexyl cyanoacrylate),N/A,1.11,,
polymerdatabase.com,Poly(octyl cyanoacrylate),N/A,1.07,,
polymerdatabase.com,Bisphenol-A diglycidyl ether epoxy resin,N/A,1.18,,
polymerdatabase.com,Bisphenol-F diglycidyl ether epoxy resin,N/A,1.17,,
polymerdatabase.com,Poly(bis-A diglycidyl ether- alt - ethylenediamine),N/A,1.14,,
polymerdatabase.com,Poly(bis-A diglycidyl ether- alt - hexamethylenediamine),N/A,1.1,,
polymerdatabase.com,Poly(bis-A diglycidyl ether- alt - octamethylenediamine),N/A,1.08,,
polymerdatabase.com,Poly(caprolactone),N/A,1.12,,
polymerdatabase.com,Poly(ethylene naphthalate),N/A,1.35,,
polymerdatabase.com,Poly(ethylene phthalate),N/A,1.34,,
polymerdatabase.com,Polyglycolide,N/A,1.52,,
polymerdatabase.com,Poly(3-hydroxybutyrate),N/A,1.22,,
polymerdatabase.com,Poly(4-hydroxybutyrate),N/A,1.22,,
polymerdatabase.com,Polylactic acid,N/A,1.26,,
polymerdatabase.com,Polyacetal - Polyoxymethylene,N/A,1.23,,
polymerdatabase.com,Poly(3-butoxypropylene oxide),N/A,0.98,,
polymerdatabase.com,Poly(epichlorohydrin),N/A,1.34,,
polymerdatabase.com,Poly(ethylene glycol),N/A,1.13,,
polymerdatabase.com,Poly(hexamethylene oxide),N/A,0.96,,
polymerdatabase.com,Poly(3-methoxypropylene oxide),N/A,1.1,,
polymerdatabase.com,Poly[oxy(hexyloxymethyl)ethylene],N/A,0.97,,
polymerdatabase.com,Poly(oxymethylene-oxyethylene),N/A,1.17,,
polymerdatabase.com,Poly(oxymethylene-oxytetramethylene),N/A,1.05,,
polymerdatabase.com,Poly(propylene glycol),N/A,1,,
polymerdatabase.com,Poly(tetrahydrofuran),N/A,0.98,,
polymerdatabase.com,Poly(trimethylene glycol),N/A,1.06,,
polymerdatabase.com,"Poly[1,1-bis(chloromethyl)trimethylene oxide]",N/A,1.39,,
polymerdatabase.com,PEK - Poly(ether ketone),N/A,1.27,,
polymerdatabase.com,PEKK - Poly(ether ketone ketone),N/A,1.28,,
polymerdatabase.com,PEEK - Poly(ether ether ketone),N/A,1.26,,
polymerdatabase.com,Poly(ethyleneketone),N/A,1.24,,
polymerdatabase.com,Poly(propyleneketone),N/A,1.11,,
polymerdatabase.com,Poly(ether ether sulfone),N/A,1.33,,
polymerdatabase.com,Poly(ethersulfone),N/A,1.37,,
polymerdatabase.com,Poly(phenylsulfone),N/A,1.29,,
polymerdatabase.com,Bisphenol A Polysulfone,N/A,1.24,,
polymerdatabase.com,PoIy(1-chloro-1-butenylene) (Polychloroprene),N/A,1.24,,
polymerdatabase.com,Poly(1-bromo-1-butenylene) (Polybromoprene),N/A,1.7,,
polymerdatabase.com,Poly(4-bromostyrene),N/A,0.87,,
polymerdatabase.com,Poly(2-chlorostyrene),N/A,1.22,,
polymerdatabase.com,Poly(3-chlorostyrene),N/A,1.22,,
polymerdatabase.com,Poly(4-chlorostyrene),N/A,1.23,,
polymerdatabase.com,"Poly(2,5-difluorostyrene)",N/A,0.96,,
polymerdatabase.com,Poly(4-fluorostyrene),N/A,1.2,,
polymerdatabase.com,Poly(2-hydroxyethyl acrylate),N/A,1.31,,
polymerdatabase.com,Poly(2-hydroxyethyl methacrylate),N/A,1.25,,
polymerdatabase.com,Poly(2-hydroxypropyl methacrylate),N/A,1.33,,
polymerdatabase.com,"Poly[(diethylene glycol)-alt-(1,6-hexamethylene diisocyanate)]",N/A,1.26,,
polymerdatabase.com,"Poly[(tetraethylene glycol)-alt-(1,6-hexamethylene diisocyanate)]",N/A,1.22,,
polymerdatabase.com,"Poly[(1,4-butanediol)-alt-(4,4'-diphenylmethane diisocyanate)]",N/A,1.23,,
polymerdatabase.com,"Poly[(ethylene glycol)-alt-(4,4'-diphenylmethane diisocyanate)]",N/A,1.28,,
polymerdatabase.com,"Poly[(polytetrahydrofuran 1000)-alt-(4,4'-diphenylmethane diisocyanate)]",N/A,1.05,,
polymerdatabase.com,Poly(Bisphenol A isophthalate),N/A,1.21,,
polymerdatabase.com,Poly(butylene isophthalate),N/A,1.27,,
polymerdatabase.com,Poly(ethylene isophthalate),N/A,1.335,,
polymerdatabase.com,Poly[dimethyl itaconate],N/A,1.29,,
polymerdatabase.com,Poly[di(n-propyl) itaconate],N/A,1.15,,
polymerdatabase.com,Poly[di(n-butyl) itaconate],N/A,1.11,,
polymerdatabase.com,Poly[di(n-hexyl) itaconate],N/A,1.05,,
polymerdatabase.com,Poly(N-acetylmethacrylamide),N/A,1.14,,
polymerdatabase.com,Poly(N-benzyl methacrylamide),N/A,1.13,,
polymerdatabase.com,Poly(methacrylamide),N/A,1.13,,
polymerdatabase.com,Poly(N-tert-butylmethacrylamide),N/A,1.02,,
polymerdatabase.com,Poly(methacrylic acid),N/A,1.29,,
polymerdatabase.com,Poly(benzyl methacrylate),N/A,1.17,,
polymerdatabase.com,Poly(butyl methacrylate),N/A,1.05,,
polymerdatabase.com,Poly(cyclohexyl methacrylate),N/A,1.1,,
polymerdatabase.com,Poly(decylmethacrylate),N/A,0.95,,
polymerdatabase.com,Poly(dodecylmethacrylate),N/A,0.93,,
polymerdatabase.com,Poly(2-ethoxyethyl methacrylate),N/A,1.09,,
polymerdatabase.com,Poly(ethyl methacrylate),N/A,1.11,,
polymerdatabase.com,Poly(hexyl methacrylate),N/A,1.01,,
polymerdatabase.com,Poly(isobutyl methacrylate),N/A,1.05,,
polymerdatabase.com,Poly(isopropyl methacrylate),N/A,1.05,,
polymerdatabase.com,Poly(methyl methacrylate),N/A,1.15,,
polymerdatabase.com,Poly(octadecyl methacrylate),N/A,0.9,,
polymerdatabase.com,Poly(octyl methacrylate),N/A,0.97,,
polymerdatabase.com,Poly(2-phenylethyl methacrylate),N/A,1.13,,
polymerdatabase.com,Poly(phenyl methacrylate),N/A,1.21,,
polymerdatabase.com,Poly(propyl methacrylate),N/A,1.08,,
polymerdatabase.com,Poly(2-chloroethyl methacrylate),N/A,1.32,,
polymerdatabase.com,Poly(sec-butyl methacrylate),N/A,1.05,,
polymerdatabase.com,Poly(4-tert-butylcyclohexyl methacrylate),N/A,0.99,,
polymerdatabase.com,Poly(tert-butyl methacrylate),N/A,1.02,,
polymerdatabase.com,"Poly(2,2,3,3-tetrafluoropropyl methacrylate)",N/A,1.52,,
polymerdatabase.com,Poly(2-methoxystyrene),N/A,1.1,,
polymerdatabase.com,Poly(_-methylstyrene),N/A,1.07,,
polymerdatabase.com,Poly(2-methylstyrene),N/A,1.03,,
polymerdatabase.com,Poly(3-methylstyrene),N/A,1.03,,
polymerdatabase.com,Poly(4-methylstyrene),N/A,1.03,,
polymerdatabase.com,Polystyrene,N/A,1.05,,
polymerdatabase.com,Poly(4-tert-butylstyrene),N/A,0.95,,
polymerdatabase.com,Poly(p-phenylene),N/A,1.11,,
polymerdatabase.com,Poly(p-phenylene vinylene),N/A,1.07,,
polymerdatabase.com,Poly(p-xylene),N/A,1.05,,
polymerdatabase.com,Poly(2-chloro-p-xylylene),N/A,1.2,,
polymerdatabase.com,"Poly(2,6-dimethyl-p-phenylene oxide)",N/A,1.06,,
polymerdatabase.com,"Poly(2,6-diphenyl-p-phenylene oxide)",N/A,1.14,,
polymerdatabase.com,Poly(p-phenylene oxide),N/A,1.36,,
polymerdatabase.com,Poly(butylene sebacate),N/A,1.14,,
polymerdatabase.com,Poly(ethylene sebacate),N/A,1.09,,
polymerdatabase.com,Poly(hexylene sebacate),N/A,1.03,,
polymerdatabase.com,Poly(diethylsiloxane) (PDES),N/A,0.99,,
polymerdatabase.com,Poly(dimethylsiloxane) (PDMS),N/A,0.965,,
polymerdatabase.com,Poly(methylphenylsiloxane) (PMPS),N/A,1.09,,
polymerdatabase.com,"Poly(1,4-butylene succinate)",N/A,1.26,,
polymerdatabase.com,Poly(ethylene succinate),N/A,1.3,,
polymerdatabase.com,"Poly(1,6-hexylene succinate)",N/A,1.15,,
polymerdatabase.com,Poly(trimethylene succinate),N/A,1.3,,
polymerdatabase.com,Poly(Bisphenol A terephthalate),N/A,1.21,,
polymerdatabase.com,Poly(butylene terephthalate),N/A,1.26,,
polymerdatabase.com,Poly(cyclohexylenedimethylene terephthalate),N/A,1.2,,
polymerdatabase.com,Poly(ethylene terephthalate),N/A,1.34,,
polymerdatabase.com,Poly(trimethylene terephthalate),N/A,1.34,,
polymerdatabase.com,"Poly(thio-1,4-phenylene)",N/A,1.33,,
polymerdatabase.com,Poly(ethylene sulfide),N/A,1.3,,
polymerdatabase.com,Poly(propylene sulfide),N/A,1.08,,
polymerdatabase.com,Poly(vinyl alcohol),N/A,1.29,,
polymerdatabase.com,Poly(4-vinyl phenol),N/A,1.16,,
polymerdatabase.com,Poly(vinyl butyral),N/A,1.11,,
polymerdatabase.com,Poly(vinyl formal),N/A,1.24,,
polymerdatabase.com,Poly(vinyl acetate),N/A,1.19,,
polymerdatabase.com,Poly(vinyl benzoate),N/A,1.2,,
polymerdatabase.com,Poly(vinyl butyrate),N/A,1.09,,
polymerdatabase.com,Poly(vinyl caproate),N/A,1.07,,
polymerdatabase.com,Poly(vinyl formate),N/A,1.3,,
polymerdatabase.com,Poly(vinyl propionate),N/A,1.12,,
polymerdatabase.com,Poly(vinyl stearate),N/A,0.95,,
polymerdatabase.com,Poly(vinyl valerate),N/A,1.08,,
polymerdatabase.com,Poly(butyl vinyl ether),N/A,0.92,,
polymerdatabase.com,Poly(ethyl vinyl ether),N/A,0.97,,
polymerdatabase.com,Poly(hexyl vinyl ether),N/A,0.93,,
polymerdatabase.com,Poly(isobutyl vinyl ether),N/A,0.92,,
polymerdatabase.com,Poly(isopropyl vinyl ether),N/A,0.92,,
polymerdatabase.com,Poly(methyl vinyl ether),N/A,1.05,,
polymerdatabase.com,Poly(octyl vinyl ether),N/A,0.91,,
polymerdatabase.com,Poly(propyl vinyl ether),N/A,0.94,,
polymerdatabase.com,Poly(sec-butyl vinyl ether),N/A,0.92,,
polymerdatabase.com,Poly(vinyl ethyl ketone),N/A,1.03,,
polymerdatabase.com,Poly(vinyl methyl ketone),N/A,1.12,,
polymerdatabase.com,Poly(methyl isopropenyl ketone),N/A,1.14,,
polymerdatabase.com,Poly(vinyl phenyl ketone),N/A,1.19,,
polymerdatabase.com,Poly(vinyl pyrrolidone),N/A,1.25,,
polymerdatabase.com,Poly(vinyl butyl sulfide),N/A,0.98,,
polymerdatabase.com,Poly(vinyl ethyl sulfide),N/A,1.07,,
polymerdatabase.com,Poly(vinyl methyl sulfide),N/A,1.11,,
polymerdatabase.com,Poly(vinyl phenyl sulfide),N/A,1.15,,
polymerdatabase.com,Poly(vinyl propyl sulfide),N/A,1.02,,
Primpkeetal_2018,polyethylenehigh-density,N/A,0.91,,
Primpkeetal_2018,polyethylene,N/A,0.91,,
Primpkeetal_2018,polyethylene-oxidized,N/A,0.91,,
Primpkeetal_2018,polyethylene-chlorinated,N/A,0.91,,
Primpkeetal_2018,polypropylene,N/A,0.92,,
Primpkeetal_2018,polystyrene,N/A,1.04,,
Primpkeetal_2018,polycarbonate,N/A,1.21,,
Primpkeetal_2018,polyamide,N/A,1.22,,
Primpkeetal_2018,polyvinylchloride,N/A,1.38,,
Primpkeetal_2018,cellophane,N/A,1.2,,
Primpkeetal_2018,cellulosechemicalmodified,N/A,1.2,,
Primpkeetal_2018,nitrilerubber,N/A,1,,
Primpkeetal_2018,polyester,N/A,1.35,,
Primpkeetal_2018,acrylates/polyurethanes/varnish,N/A,1.2,,
Primpkeetal_2018,ethylenemethacrylicacid,N/A,1.2,,
Primpkeetal_2018,polymethylmethacylate,N/A,1.2,,
Primpkeetal_2018,polysulfone,N/A,1.24,,
Primpkeetal_2018,polyetheretherketone,N/A,1.32,,
Primpkeetal_2018,polychloroprene,N/A,1.23,,
Primpkeetal_2018,polyisoprene-chlorinated,N/A,0.91,,
Primpkeetal_2018,polyacticacid,N/A,1.3,,
Primpkeetal_2018,polycaprolactone,N/A,1.15,,
Primpkeetal_2018,ethylene-vinyl-acetate,N/A,0.94,,
Primpkeetal_2018,polyimide,N/A,1.6,,
Primpkeetal_2018,polyoxymethylene,N/A,1.41,,
Primpkeetal_2018,acrylonitrile-butadiene,N/A,1.2,,
Primpkeetal_2018,rubbertype1,N/A,1.03,,
Primpkeetal_2018,rubbertype2,N/A,1.03,,
Primpkeetal_2018,rubbertype3,N/A,1.1,,
Primpkeetal_2018,polyphenyleneether,N/A,1.1,,
Primpkeetal_2018,polytetrafluorethylene,N/A,2.2,,
Primpkeetal_2018,urea-formaldehyde,N/A,1.5,,

File: data/allpolymer.csv (part 2 of 101)
,Min,Max,Value,Test Name,Comment,ID,density,polymer
821,NA,NA,1.03,ASTM D792,NA,1010,1.03,ABS
822,NA,NA,0.902,ASTM D792,NA,1011,0.902,PP
823,NA,NA,0.902,ASTM D792,NA,1011,0.902,Thermoplastic Elastomers
824,NA,NA,0.78,NA,NA,1012,0.78,Silicone
825,NA,NA,1.33,ASTM D 792,NA,1014,1.33,Thermoplastic Polyurethane
826,NA,NA,1.4,ASTM D792,NA,1017,1.4,Nylon 66
827,NA,NA,0.95,ISO 1872; ASTM D2839-69; ASTM D1505-68,NA,1018,0.95,HDPE
828,NA,NA,0.961,ASTM D1505,NA,1020,0.961,HDPE
829,NA,NA,1.24,NA,NA,1021,1.24,Rubber or Thermoset Elastomer
830,NA,NA,1.6,ASTM D792,NA,1022,1.6,Polybutylene Terephthalate
831,NA,NA,1,ASTM D792,NA,1023,1,Thermoplastic Elastomers
832,1.4,1.44,NA,ISO R 1184,NA,1024,1.42,Vinyl (PVC)
833,NA,NA,0.955,ASTM D4883,NA,1025,0.955,HDPE
834,NA,NA,1.35,ASTM D792,NA,1026,1.35,Nylon 6
835,NA,NA,1.17,NA,NA,1027,1.17,Silicone
836,NA,NA,1.05,ASTM D792,NA,1028,1.05,PP
837,NA,NA,1.21,ASTM D792,NA,1029,1.21,Thermoplastic Polyurethane
838,NA,NA,1.21,ASTM D792,NA,1029,1.21,Thermoplastic Elastomers
839,NA,NA,1.42,ASTM D792,NA,1030,1.42,ABS
840,NA,NA,1.42,ASTM D792,NA,1030,1.42,PC
841,NA,NA,0.915,ISO 1183-A,NA,1031,0.915,LDPE
842,NA,NA,1.36,NA,NA,1033,1.36,Nylon 66
843,NA,NA,1.62,ASTM D792,NA,1034,1.62,Polybutylene Terephthalate
844,NA,NA,1.3,ASTM D792,NA,1036,1.3,Polyetheretherketone
845,NA,NA,1.1,ASTM D792,NA,1037,1.1,Thermoplastic Polyurethane
846,NA,NA,1.05,ASTM D792,NA,1038,1.05,Polystyrene
847,NA,NA,1.05,ASTM D792,NA,1038,1.05,PMMA
848,NA,NA,1.41,NA,NA,1039,1.41,Silicone
849,NA,NA,1.02,ASTM D792,NA,1040,1.02,PP
850,NA,NA,1.68,ASTM D 792,NA,1042,1.68,Polyphthalamide (PPA)
851,NA,NA,1.04,ASTM D792,NA,1044,1.04,ABS
852,NA,NA,1.2,ASTM D792,NA,1045,1.2,PC
853,NA,NA,1.18,ASTM D792,NA,1046,1.18,Thermoplastic Elastomers
854,NA,NA,1.35,ASTM D792,NA,1047,1.35,Vinyl (PVC)
855,NA,NA,1.21,ASTM D792,NA,1048,1.21,Vinyl (PVC)
856,NA,NA,1.37,DIN 53479,NA,1049,1.37,Nylon 66
857,NA,NA,0.923,ASTM D1505/D792,NA,1050,0.923,LDPE
858,NA,NA,1.01,ASTM D792,NA,1051,1.01,PP
859,NA,NA,0.917,ASTM D1505,NA,1053,0.917,LLDPE
860,4,5.5,NA,ASTM D792,NA,1054,4.75,Rubber or Thermoset Elastomer
861,4,5.5,NA,ASTM D792,NA,1054,4.75,Silicone
862,NA,NA,1.4,ASTM D790,NA,1055,1.4,Vinyl (PVC)
863,NA,NA,0.954,ISO 1183,NA,1057,0.954,HDPE
864,NA,NA,1.5,NA,NA,1058,1.5,PP
865,NA,NA,0.917,ASTM D1505,NA,1059,0.917,LDPE
866,NA,NA,1.13,ASTM D1505,NA,1060,1.13,Nylon 6
867,NA,NA,1.14,NA,NA,1061,1.14,Nylon 6
868,NA,NA,1.14,ISO 2781,NA,1065,1.14,Thermoplastic Elastomers
869,NA,NA,1.34,ASTM D792,NA,1067,1.34,Nylon 612
870,NA,NA,1.1,ASTM D792,NA,1068,1.1,Nylon 12
871,NA,NA,1.25,"ASTM D297, 15",NA,1070,1.25,Thermoplastic Elastomers
872,NA,NA,1.06,ASTM D792,NA,1072,1.06,Thermoplastic Elastomers
873,NA,NA,1.33,ASTM D792,NA,1073,1.33,PP
874,NA,NA,1.32,ISO 1183/A,NA,1074,1.32,Nylon 66
875,NA,NA,1.46,ASTM D 792,NA,1076,1.46,Nylon 66
876,NA,NA,0.94,ASTM D792,NA,1077,0.94,Thermoplastic Elastomers
877,NA,NA,1.41,ASTM D792,NA,1078,1.41,Phenolic
878,1.34,1.38,NA,ISO R 1183,NA,1079,1.36,Vinyl (PVC)
879,NA,NA,1.05,ASTM D792,NA,1080,1.05,Thermoplastic Elastomers
880,NA,NA,1.35,ASTM D792,NA,1081,1.35,Nylon 66
881,NA,NA,1.41,ISO 1183/A,NA,1082,1.41,Nylon 66
882,NA,NA,1.16,NA,NA,1083,1.16,Nylon 66
883,NA,NA,0.975,ASTM D792,NA,1084,0.975,Thermoplastic Elastomers
884,NA,NA,1.2,ISO 1183,NA,1085,1.2,PC
885,NA,NA,1.4,ASTM D792,NA,1086,1.4,Nylon 66
886,NA,NA,0.926,ASTM D1505,NA,1087,0.926,LLDPE
887,NA,NA,1.42,ISO 1183,NA,1088,1.42,Acetal
888,NA,NA,1.33,ISO 1183,NA,1089,1.33,Acetal
889,NA,NA,0.97,ASTM D 792,NA,1090,0.97,PP
890,NA,NA,1.33,NA,NA,1091,1.33,Vinyl (PVC)
891,NA,NA,1.9,ASTM D792,NA,1092,1.9,Thermoset Polyester
892,NA,NA,1.3,ASTM D 792,NA,1095,1.3,Thermoplastic Polyurethane
893,NA,NA,0.935,ASTM D792,NA,1096,0.935,LLDPE
894,NA,NA,1.24,ASTM D792,NA,1098,1.24,Vinyl (PVC)
895,NA,NA,0.918,ASTM D1505,NA,1099,0.918,LLDPE
896,NA,NA,1.31,ASTM D792,NA,1102,1.31,Polysulfone
897,NA,NA,1.35,ASTM D792,NA,1103,1.35,PC
898,NA,NA,1.12,ISO 1183,NA,1104,1.12,ABS
899,NA,NA,1.3,ISO 1183,NA,1105,1.3,Acetal
900,NA,NA,1.13,NA,NA,1106,1.13,PP
901,0.914,0.916,NA,ASTM D1505,NA,1107,0.915,LLDPE
902,NA,NA,0.9178,ASTM D792,NA,1109,0.9178,LLDPE
903,NA,NA,1.06,ASTM D792,NA,1110,1.06,PP
904,NA,NA,1.18,ASTM D792,NA,1111,1.18,ABS
905,NA,NA,0.96,ISO 1183,NA,1112,0.96,Ethylene Vinyl Acetate
906,NA,NA,1.17,ASTM D792,NA,1113,1.17,Acrylonitrile-Styrene-Acrylate 
907,NA,NA,1.17,ASTM D792,NA,1113,1.17,PC
908,NA,NA,1.24,ASTM D792,NA,1114,1.24,Polysulfone
909,NA,NA,1.42,ASTM D 792,NA,1116,1.42,Polyphthalamide (PPA)
910,NA,NA,1.45,ISO 1183,NA,1117,1.45,Nylon 6
911,NA,NA,1.05,DIN 51 757,NA,1118,1.05,Thermoset Polyester
912,NA,NA,1.24,DIN 53 479-B,NA,1118,1.24,Thermoset Polyester
913,2.09,2.14,NA,ASTM D792,extruded,1120,2.115,PTFE
914,NA,NA,1.03,ASTM D792,NA,1121,1.03,PP
915,NA,NA,1.03,ASTM D792,NA,1124,1.03,PP
916,NA,NA,0.946,ASTM D1505,NA,1125,0.946,HDPE
917,NA,NA,0.9,ASTM D792,NA,1127,0.9,PP
918,NA,NA,1.32,ISO 1183,NA,1128,1.32,Nylon 66
919,NA,NA,1.18,ASTM D792,NA,1129,1.18,Thermoplastic Polyurethane
920,NA,NA,1.18,ASTM D792,NA,1129,1.18,Thermoplastic Elastomers
921,NA,NA,1.51,ASTM D792,NA,1130,1.51,Thermoplastic Polyurethane
922,NA,NA,1.04,NA,NA,1131,1.04,ABS
923,NA,NA,0.902,ASTM 792,NA,1132,0.902,Thermoplastic Elastomers
924,NA,NA,0.89,ISO 1183,NA,1133,0.89,Thermoplastic Elastomers
925,NA,NA,1.38,NA,NA,1135,1.38,Nylon 66
926,NA,NA,0.99,ASTM D792,NA,1137,0.99,PP
927,NA,NA,1.02,ASTM D792,NA,1138,1.02,Vinyl (PVC)
928,NA,NA,1.02,ASTM D792,NA,1138,1.02,Thermoplastic Elastomers
929,NA,NA,1.56,ISO 1183,NA,1139,1.56,Nylon 66
930,NA,NA,1.2,ASTM D792,NA,1141,1.2,Nylon 66
931,NA,NA,1.18,NA,NA,1142,1.18,PMMA
932,NA,NA,1.62,ASTM D792,NA,1143,1.62,Polybutylene Terephthalate
933,NA,NA,1.06,NA,NA,1144,1.06,ABS
934,NA,NA,2.25,ISO 1183,NA,1146,2.25,PP
935,NA,NA,1.66,ASTM D 792,NA,1147,1.66,Polysulfone
936,NA,NA,0.97,ASTM D792,NA,1148,0.97,Thermoplastic Elastomers
937,NA,NA,1.31,ASTM D792,NA,1149,1.31,Polyphenylene EtherPPO
938,NA,NA,1.04,ASTM D792,NA,1151,1.04,Polystyrene
939,NA,NA,1.26,ASTM D792,NA,1152,1.26,Polyphthalamide (PPA)
940,NA,NA,1.39,ASTM D792,NA,1153,1.39,Polyetherimide 
941,NA,NA,0.962,ASTM D792,NA,1154,0.962,Thermoplastic Elastomers
942,NA,NA,1.19,ASTM D792,NA,1155,1.19,Cellulosic
943,NA,NA,1.43,ASTM D792,NA,1156,1.43,PC
944,NA,NA,1.08,ISO 1183,Dry,1157,1.08,Nylon 66
945,NA,NA,0.9,ASTM D792,NA,1160,0.9,PP
946,NA,NA,2.2,NA,NA,1161,2.2,PTFE
947,NA,NA,1.51,ASTM D792,NA,1162,1.51,Acetal
948,NA,NA,1.26,ASTM D792,NA,1163,1.26,PC
949,NA,NA,1.05,ISO 1183,NA,1164,1.05,ABS
950,NA,NA,1.13,ISO 1183,NA,1165,1.13,Nylon 66
951,NA,NA,1.03,NA,NA,1166,1.03,PP
952,NA,NA,1.35,NA,NA,1167,1.35,Silicone
953,NA,NA,1.26,ASTM D792,NA,1169,1.26,ABS
954,NA,NA,3.8,NA,NA,1170,3.8,Thermoset Polyester
955,NA,NA,1.39,ASTM D792,NA,1171,1.39,Phenolic
956,NA,NA,1.18,ASTM Data,NA,1172,1.18,ABS
957,NA,NA,1.18,ASTM Data,NA,1172,1.18,PC
958,NA,NA,1.02,NA,NA,1172,1.02,ABS
959,NA,NA,1.02,NA,NA,1172,1.02,PC
960,NA,NA,0.954,NA,NA,1173,0.954,HDPE
961,NA,NA,1.22,ASTM D792,NA,1174,1.22,Polybutylene Terephthalate
962,NA,NA,1.22,ASTM D792,NA,1174,1.22,PC
963,NA,NA,0.9,ASTM D1505,NA,1175,0.9,PP
964,NA,NA,0.922,NA,NA,1176,0.922,LDPE
965,NA,NA,1.12,ASTM D792,NA,1177,1.12,Nylon 6
966,NA,NA,1.38,ASTM D792,NA,1178,1.38,Nylon 66
967,NA,NA,1.52,ISO 1183,NA,1180,1.52,Nylon 46
968,NA,NA,1.15,ISO 1183,NA,1181,1.15,PC
969,NA,NA,1.045,ASTM D-792,NA,1182,1.045,ABS
970,NA,NA,0.82,NA,NA,1183,0.82,Rubber or Thermoset Elastomer
971,NA,NA,0.82,NA,NA,1183,0.82,Silicone
972,NA,NA,1.38,NA,Dry,1184,1.38,Nylon 66
973,NA,NA,1.17,ASTM D792,NA,1185,1.17,Thermoplastic Polyurethane
974,NA,NA,1.17,ASTM D792,NA,1185,1.17,Thermoplastic Elastomers
975,NA,NA,2.2,ASTM D 792,NA,1186,2.2,Polyetheretherketone
976,NA,NA,3.39,NA,NA,1187,3.39,Silicone
977,NA,NA,1.07,ASTM D792,NA,1188,1.07,Acrylonitrile-Styrene-Acrylate 
978,NA,NA,0.941,ASTM D792-ISO 1183,NA,1190,0.941,Ethylene Vinyl Acetate
979,NA,NA,1.15,NA,NA,1191,1.15,Rubber or Thermoset Elastomer
980,NA,NA,1.15,NA,NA,1191,1.15,Silicone
981,NA,NA,1.35,ASTM D 792,NA,1192,1.35,PC
982,NA,NA,3.39,NA,NA,1193,3.39,Silicone
983,NA,NA,1.41,ISO 1183,NA,1195,1.41,Acetal
984,NA,NA,0.85,NA,NA,1198,0.85,PTFE
985,NA,NA,1.31,ISO 1183,NA,1199,1.31,Nylon 612
986,0.1,0.14,NA,ASTM D792,NA,1200,0.12,Styrene-Butadiene Thermoplastics
987,NA,NA,0.957,ISO 1872/1,NA,1201,0.957,HDPE
988,NA,NA,1.1,NA,NA,1202,1.1,Silicone
989,NA,NA,1.5,ASTM D792,NA,1204,1.5,Polybutylene Terephthalate
990,NA,NA,1.13,ISO 1183,NA,1205,1.13,Nylon 6
991,NA,NA,1.43,ASTM D792,NA,1206,1.43,Acetal
992,NA,NA,1.5,ISO 1183,NA,1206,1.5,Acetal
993,NA,NA,1.32,ISO 1183,NA,1207,1.32,Vinyl (PVC)
994,NA,NA,0.933,ASTM D792,NA,1208,0.933,LLDPE
995,NA,NA,1.23,ASTM D792,NA,1209,1.23,Thermoplastic Elastomers
996,NA,NA,0.9,ASTM D1505,NA,1210,0.9,PP
997,NA,NA,0.92,ASTM D792,NA,1211,0.92,LDPE
998,NA,NA,1.19,ISO 1183,NA,1212,1.19,ABS
999,NA,NA,1.04,ASTM D792,NA,1213,1.04,Polystyrene
1000,1.42,1.46,NA,ISO R 1184,NA,1214,1.44,Vinyl (PVC)
1001,NA,NA,1.37,NA,NA,1215,1.37,Silicone
1002,1.21,1.25,NA,ISO R 1183,NA,1217,1.23,Vinyl (PVC)
1003,NA,NA,1.49,ASTM D792,NA,1218,1.49,Polystyrene
1004,NA,NA,1.49,ASTM D792,NA,1218,1.49,Acetal
1005,NA,NA,1.31,ISO 1183,Dry,1219,1.31,Nylon 46
1006,NA,NA,1.06,ASTM D792,NA,1220,1.06,ABS
1007,NA,NA,1.53,NA,NA,1221,1.53,Nylon 66
1008,NA,NA,1.48,ASTM D792,NA,1222,1.48,Nylon 6
1009,NA,NA,1.23,ASTM D 792,NA,1223,1.23,PC
1010,NA,NA,1.19,ASTM D792,NA,1226,1.19,Thermoplastic Elastomers
1011,0.916,0.92,NA,ASTM D1505,NA,1227,0.918,LLDPE
1012,NA,NA,1.03,ASTM D792,NA,1228,1.03,Nylon 12
1013,NA,NA,0.948,ASTM D4883,NA,1230,0.948,HDPE
1014,NA,NA,1.17,ISO 1183,NA,1231,1.17,Polystyrene
1015,NA,NA,1.1,ASTM-D792,NA,1233,1.1,PP
1016,NA,NA,1.96,ASTM D792,NA,1234,1.96,Polyphenylene Sulfide (PPS)
1017,NA,NA,1.27,ISO 1183,NA,1236,1.27,Polyethylene Terephthalate
1018,NA,NA,1.44,ASTM D792,NA,1237,1.44,Acetal
1019,NA,NA,0.06,NA,NA,1238,0.06,Aramid
1020,NA,NA,0.06,NA,NA,1238,0.06,Phenolic
1021,NA,NA,1.19,ASTM D792,NA,1239,1.19,PC
1022,NA,NA,1.29,ASTM D 792,NA,1243,1.29,PC
1023,NA,NA,1.18,NA,NA,1245,1.18,Nylon 66
1024,NA,NA,1.47,ASTM D792,NA,1247,1.47,Phenolic
1025,NA,NA,1.8,NA,NA,1248,1.8,Thermoset Fluoropolymer
1026,NA,NA,1.8,NA,NA,1248,1.8,Rubber or Thermoset Elastomer
1027,NA,NA,1.68,ISO 1183,NA,1249,1.68,Polybutylene Terephthalate
1028,NA,NA,1.24,NA,NA,1250,1.24,Epoxy
1029,1.33,1.37,NA,ASTM D-792,NA,1251,1.35,Vinyl (PVC)
1030,NA,NA,2,NA,NA,1252,2,Epoxy
1031,NA,NA,1.28,ASTM D792,NA,1253,1.28,Nylon 66
1032,NA,NA,0.95,ASTM D792,NA,1254,0.95,Ionomer
1033,NA,NA,1.1,ASTM D 792,NA,1255,1.1,Polystyrene
1034,NA,NA,1.13,ASTM D792,NA,1256,1.13,Nylon 6
1035,NA,NA,1.51,ASTM D792,NA,1259,1.51,Nylon 66
1036,NA,NA,1.17,ASTM D792,NA,1260,1.17,Thermoplastic Polyurethane
1037,NA,NA,1.17,ASTM D792,NA,1260,1.17,Thermoplastic Elastomers
1038,NA,NA,1.22,ASTM D792-91,NA,1261,1.22,ABS
1039,NA,NA,1.05,ASTM D792,NA,1262,1.05,HDPE
1040,NA,NA,1.36,ISO 1183,NA,1263,1.36,Nylon 6
1041,NA,NA,1.1,ASTM D792,NA,1264,1.1,Nylon 6
1042,NA,NA,1.32,ISO data,NA,1265,1.32,Nylon 6
1043,NA,NA,1.6,ASTM D792,NA,1266,1.6,Thermoset Polyester
1044,NA,NA,1.42,ASTM D792,NA,1267,1.42,Vinyl (PVC)
1045,NA,NA,1.14,ISO 1183-A,NA,1268,1.14,Nylon 66
1046,NA,NA,1.56,NA,NA,1269,1.56,Silicone
1047,NA,NA,1.32,NA,NA,1269,1.32,Silicone
1048,NA,NA,1.14,ISO 1183/A,NA,1270,1.14,Nylon 66
1049,NA,NA,0.9,NA,NA,1271,0.9,PTFE
1050,NA,NA,1.48,ASTM D792,NA,1273,1.48,Phenolic
1051,1.7,1.76,NA,IS 867-1963,Molding,1275,1.73,Phenolic
1052,NA,NA,1.45,NA,NA,1276,1.45,Silicone
1053,NA,NA,1.36,NA,NA,1280,1.36,Rubber or Thermoset Elastomer
1054,NA,NA,0.921,ASTM D1505,NA,1281,0.921,LLDPE
1055,NA,NA,1.2,ISO 1183,NA,1282,1.2,PP
1056,NA,NA,1.26,ISO 1183,NA,1283,1.26,Thermoplastic Elastomers
1057,NA,NA,0.98,NA,NA,1284,0.98,Rubber or Thermoset Elastomer
1058,NA,NA,0.98,NA,NA,1284,0.98,Silicone
1059,NA,NA,1.85,NA,NA,1286,1.85,Silicone
1060,NA,NA,1.18,NA,NA,1288,1.18,Rubber or Thermoset Elastomer
1061,NA,NA,1.7,ASTM D792,NA,1289,1.7,Polyphenylene Sulfide (PPS)
1062,NA,NA,0.906,ASTM D1505,NA,1290,0.906,PP
1063,NA,NA,0.91,NA,NA,1291,0.91,PP
1064,NA,NA,1.43,ASTM D792,NA,1292,1.43,Nylon 612
1065,NA,NA,0.98,ASTM D 792,NA,1295,0.98,Thermoplastic Elastomers
1066,NA,NA,0.88,ASTM D792,NA,1296,0.88,Thermoplastic Elastomers
1067,0.9,0.92,NA,NA,NA,1297,0.91,PP
1068,NA,NA,1.14,ASTM D792,NA,1298,1.14,ABS
1069,NA,NA,1.14,ASTM D792,NA,1298,1.14,PC
1070,NA,NA,0.917,NA,NA,1299,0.917,LLDPE
1071,NA,NA,1.1,ASTM D792,NA,1300,1.1,HDPE
1072,NA,NA,1.15,ASTM D792,NA,1301,1.15,Nylon 6
1073,NA,NA,1.04,ASTM D792,NA,1302,1.04,Polystyrene
1074,NA,NA,1.66,ISO 1183,NA,1303,1.66,Polyethylene Terephthalate
1075,NA,NA,1.38,ASTM D792,NA,1304,1.38,"Polyimide, Thermoplastic"
1076,NA,NA,1.31,ASTM D792,NA,1305,1.31,Nylon 6
1077,NA,NA,1.9,ISO 1183,NA,1306,1.9,Thermoset Polyester
1078,NA,NA,1.21,ASTM D792,NA,1307,1.21,Vinyl (PVC)
1079,NA,NA,0.9,ASTM D1505,NA,1308,0.9,PP
1080,NA,NA,1.06,ASTM D792,NA,1309,1.06,ABS
1081,NA,NA,1.12,NA,NA,1310,1.12,Epoxy
1082,NA,NA,1.85,ISO 1183-A; IEC/EN 61212-2 7.3,50% RH,1311,1.85,Phenolic
1083,NA,NA,1.49,NA,NA,1312,1.49,Polyethylene Terephthalate
1084,NA,NA,1.49,ASTM D 792,NA,1313,1.49,PP
1085,NA,NA,1.09,NA,NA,1314,1.09,Silicone
1086,NA,NA,0.936,ASTM D1505,NA,1315,0.936,LLDPE
1087,NA,NA,1.02,NA,NA,1316,1.02,Rubber or Thermoset Elastomer
1088,NA,NA,1.02,NA,NA,1316,1.02,Silicone
1089,NA,NA,1.4,ASTM D792,NA,1318,1.4,ABS
1090,NA,NA,1.4,ASTM D792,NA,1318,1.4,PC
1091,NA,NA,1.18,ISO 1183,Dry,1319,1.18,Nylon 46
1092,NA,NA,1.31,ISO 1183,NA,1321,1.31,Nylon 66
1093,NA,NA,1.45,ISO 1183,NA,1322,1.45,Polybutylene Terephthalate
1094,NA,NA,1.17,DIN 53479,NA,1323,1.17,Thermoplastic Elastomers
1095,NA,NA,1.51,ASTM D 792,NA,1324,1.51,Thermoplastic Polyurethane
1096,NA,NA,6.9,ASTM D792,NA,1325,6.9,Thermoplastic Polyurethane
1097,NA,NA,1.48,ASTM D792,NA,1326,1.48,Nylon 66
1098,NA,NA,1.15,ISO 1183,NA,1327,1.15,Thermoplastic Polyurethane
1099,NA,NA,1.44,NA,Dry,1329,1.44,Nylon 6
1100,NA,NA,1.09,ASTM D792,NA,1330,1.09,PP
1101,NA,NA,2.4,ASTM D792,NA,1331,2.4,Rubber or Thermoset Elastomer
1102,NA,NA,2.4,ASTM D792,NA,1331,2.4,Silicone
1103,NA,NA,1.01,ASTM D792,NA,1332,1.01,Styrene-Butadiene Thermoplastics
1104,NA,NA,1.04,ISO 1183,NA,1333,1.04,ABS
1105,1.12,1.14,NA,ASTM D792,NA,1334,1.13,Nylon 6
1106,0.886,0.926,NA,ASTM D1505,NA,1335,0.906,PP
1107,NA,NA,1.29,ASTM D792,NA,1336,1.29,Vinyl (PVC)
1108,NA,NA,1.22,NA,NA,1338,1.22,Polyphenylene EtherPPO
1109,NA,NA,1.22,NA,NA,1338,1.22,Styrene-Butadiene Thermoplastics
1110,NA,NA,1.05,ASTM D792,NA,1339,1.05,ABS
1111,NA,NA,1.21,ASTM D471,NA,1340,1.21,Thermoplastic Elastomers
1112,NA,NA,1.39,ASTM D792,NA,1342,1.39,Thermoplastic Elastomers
1113,NA,NA,0.97,ASTM D792,NA,1345,0.97,Thermoplastic Elastomers
1114,NA,NA,1.16,ASTM D792,NA,1346,1.16,PC
1115,NA,NA,1.2,ISO 1183,NA,1348,1.2,PC
1116,1.12,1.14,NA,ASTM D792,NA,1349,1.13,Nylon 6
1117,NA,NA,1.34,ISO 1183,NA,1350,1.34,Acetal
1118,NA,NA,1.06,NA,NA,1351,1.06,Silicone
1119,NA,NA,0.9,ASTM D792,NA,1353,0.9,Thermoplastic Elastomers
1120,NA,NA,1.32,ASTM D-792,NA,1354,1.32,Vinyl (PVC)
1121,NA,NA,1.55,ASTM D792,NA,1355,1.55,Nylon 46
1122,NA,NA,1.16,ASTM D792,NA,1357,1.16,Thermoplastic Elastomers
1123,NA,NA,1.14,NA,dry,1358,1.14,Nylon 66
1124,NA,NA,1.06,ISO 1183,NA,1359,1.06,Nylon 66
1125,NA,NA,1.06,NA,NA,1361,1.06,Rubber or Thermoset Elastomer
1126,NA,NA,1.52,ASTM D792,NA,1362,1.52,PC
1127,NA,NA,1.89,NA,NA,1363,1.89,Epoxy
1128,NA,NA,1.16,ISO 1183-87,NA,1364,1.16,Nylon 66
1129,NA,NA,1.26,ASTM D792,NA,1365,1.26,Vinyl (PVC)
1130,NA,NA,1.23,ASTM D792,NA,1366,1.23,PC
1131,NA,NA,0.66,NA,NA,1367,0.66,Aramid
1132,NA,NA,0.99,ASTM D471,NA,1368,0.99,Thermoplastic Elastomers
1133,NA,NA,0.91,NA,NA,1369,0.91,Thermoplastic Elastomers
1134,NA,NA,1.09,ISO 1183,NA,1372,1.09,PP
1135,NA,NA,1.32,ISO 1183,NA,1373,1.32,Polyetheretherketone
1136,NA,NA,1.36,ASTM D792,NA,1374,1.36,Vinyl (PVC)
1137,NA,NA,0.89,ASTM D792,NA,1375,0.89,Thermoplastic Elastomers
1138,NA,NA,1.51,ASTM D792,NA,1376,1.51,Nylon 6
1139,NA,NA,1.21,ISO 1183,NA,1377,1.21,Nylon 66
1140,NA,NA,1.15,ASTM D792,NA,1378,1.15,Thermoplastic Elastomers
1141,NA,NA,1.22,ASTM D792,NA,1380,1.22,Vinyl (PVC)
1142,NA,NA,1.25,ASTM D792,NA,1382,1.25,Thermoplastic Elastomers
1143,NA,NA,1.27,ASTM D792,NA,1384,1.27,PC
1144,NA,NA,1.38,NA,NA,1385,1.38,Nylon 66
1145,NA,NA,1.22,ASTM D792,NA,1386,1.22,Vinyl (PVC)
1146,NA,NA,1.47,ASTM D 792,NA,1387,1.47,Polyphenylene Sulfide (PPS)
1147,NA,NA,1.24,NA,NA,1388,1.24,PP
1148,NA,NA,1.4,NA,Dry,1389,1.4,Nylon 66
1149,NA,NA,1.11,ASTM D792,NA,1391,1.11,Nylon 66
1150,NA,NA,1.12,ASTM D792,NA,1392,1.12,PP
1151,1.24,1.28,NA,ASTM D792,NA,1393,1.26,Polysulfone
1152,NA,NA,1.41,ISO 1183,NA,1394,1.41,Acetal
1153,NA,NA,1.61,NA,NA,1395,1.61,Epoxy
1154,NA,NA,1.78,ISO 1183,NA,1396,1.78,PVDF
1155,NA,NA,1.32,ISO 1183,NA,1399,1.32,Acetal
1156,NA,NA,1.15,ISO 1183:1987,NA,1401,1.15,Nylon 6
1157,NA,NA,0.95,NA,NA,1402,0.95,HDPE
1158,NA,NA,1.21,DIN 53479,NA,1403,1.21,Thermoplastic Polyurethane
1159,NA,NA,1.21,DIN 53479,NA,1403,1.21,Thermoplastic Elastomers
1160,NA,NA,0.95,ASTM D792,NA,1404,0.95,Thermoplastic Elastomers
1161,NA,NA,0.918,ASTM D4833-89,NA,1405,0.918,LLDPE
1162,NA,NA,3.48,ASTM D792,NA,1407,3.48,Nylon 6
1163,NA,NA,1.18,NA,NA,1408,1.18,PMMA
1164,NA,NA,0.97,ASTM D792,NA,1409,0.97,PP
1165,NA,NA,1.34,ASTM D792,NA,1410,1.34,PC
1166,NA,NA,1.41,ISO 1183,NA,1412,1.41,Acetal
1167,NA,NA,0.9,ISO 1183,NA,1414,0.9,PP
1168,1.23,1.27,NA,ISO R 1183,NA,1416,1.25,Vinyl (PVC)
1169,NA,NA,1.15,ASTM D 792,NA,1418,1.15,Nylon 66
1170,NA,NA,1.33,ASTM D792,NA,1419,1.33,PC
1171,NA,NA,1.21,ASTM D792,NA,1420,1.21,Vinyl (PVC)
1172,NA,NA,0.965,ASTM D1505,NA,1421,0.965,HDPE
1173,NA,NA,0.958,ASTM D792,NA,1422,0.958,PP
1174,NA,NA,0.919,ASTM-D792,NA,1423,0.919,LLDPE
1175,NA,NA,1.05,ASTM D792,DIN 53479,1424,1.05,Nylon 6
1176,NA,NA,1.36,ASTM D792,NA,1425,1.36,Vinyl (PVC)
1177,NA,NA,0.919,ASTM D1505,NA,1427,0.919,LDPE
1178,1.16,1.2,NA,ISO R 1183,NA,1428,1.18,Vinyl (PVC)
1179,NA,NA,0.304,ASTM D1056,NA,1429,0.304,Silicone
1180,NA,NA,1.34,ASTM D792,NA,1430,1.34,Polybutylene Terephthalate
1181,NA,NA,1.23,ASTM D792,NA,1431,1.23,PP
1182,NA,NA,1.464,ISO 1183,NA,1435,1.464,Vinyl (PVC)
1183,NA,NA,1.49,ASTM D792,NA,1437,1.49,Polybutylene Terephthalate
1184,NA,NA,1.08,"ASTM D792, ISO 1183",NA,1438,1.08,Nylon 6
1185,NA,NA,1.173,ISO 1183,NA,1439,1.173,Vinyl (PVC)
1186,NA,NA,0.49,ISO 1183,NA,1439,0.49,Vinyl (PVC)
1187,NA,NA,1.84,ASTM D792,NA,1440,1.84,Polyphenylene Sulfide (PPS)
1188,NA,NA,1.14,ASTM D792,NA,1441,1.14,Nylon 66
1189,NA,NA,1.19,NA,Cured,1442,1.19,Epoxy
1190,NA,NA,1.22,ASTM D792,NA,1443,1.22,Nylon 66
1191,NA,NA,1.2,ASTM D792,NA,1444,1.2,PC
1192,NA,NA,1.44,"ASTM D792, ISO 1183",NA,1445,1.44,Nylon 66
1193,NA,NA,1.23,ASTM D792,NA,1446,1.23,Nylon 6
1194,NA,NA,1.46,ASTM D792,NA,1447,1.46,Nylon 66
1195,NA,NA,0.932,ASTM D792,NA,1449,0.932,Thermoplastic Elastomers
1196,NA,NA,1.2,NA,NA,1450,1.2,Silicone
1197,NA,NA,0.91,ASTM D792,NA,1452,0.91,PP
1198,1.92,1.98,NA,DIN 53 479,NA,1453,1.95,Rubber or Thermoset Elastomer
1199,NA,NA,1.42,ASTM D792,NA,1454,1.42,Polyetheretherketone
1200,NA,NA,1.35,ISO 1183,NA,1456,1.35,Nylon 66
1201,NA,NA,2.74,NA,NA,1460,2.74,Epoxy
1202,NA,NA,1.59,ASTM D 792,NA,1461,1.59,Polyphthalamide (PPA)
1203,NA,NA,1,NA,NA,1462,1,Rubber or Thermoset Elastomer
1204,NA,NA,1,NA,NA,1462,1,Silicone
1205,NA,NA,1.05,ASTM D792,NA,1463,1.05,ABS
1206,NA,NA,1.45,ASTM D792A,NA,1464,1.45,Phenolic
1207,NA,NA,1.51,ISO 1183,NA,1465,1.51,Polyetheretherketone
1208,NA,NA,1.21,NA,NA,1466,1.21,ABS
1209,NA,NA,1.21,NA,NA,1466,1.21,PC
1210,NA,NA,1.04,NA,NA,1467,1.04,PP
1211,NA,NA,1.47,ASTM D792,NA,1469,1.47,PP
1212,NA,NA,1.21,ASTM D792,NA,1470,1.21,Vinyl (PVC)
1213,NA,NA,1.03,ASTM D792,NA,1471,1.03,Polystyrene
1214,NA,NA,1.05,NA,DIN 53479,1472,1.05,Polystyrene
1215,1.18,1.22,NA,ISO R 1183,NA,1473,1.2,Vinyl (PVC)
1216,NA,NA,1.72,ASTM D792,NA,1474,1.72,Polybutylene Terephthalate
1217,NA,NA,1.72,ASTM D792,NA,1474,1.72,Polyethylene Terephthalate
1218,NA,NA,1.28,ISO 1183,NA,1475,1.28,Nylon 6
1219,NA,NA,0.905,ASTM D792,NA,1476,0.905,PP
1220,NA,NA,1.35,NA,NA,1478,1.35,Silicone
1221,NA,NA,1.37,ISO 1183/A,NA,1479,1.37,Nylon 66
1222,NA,NA,0.91,ASTM D792-91,NA,1480,0.91,Thermoplastic Elastomers
1223,NA,NA,1.21,DIN 53479,NA,1482,1.21,Thermoplastic Elastomers
1224,NA,NA,1.88,"ASTM D297, 15",NA,1483,1.88,Thermoset Fluoropolymer
1225,NA,NA,1.88,"ASTM D297, 15",NA,1483,1.88,Rubber or Thermoset Elastomer
1226,NA,NA,1.14,ISO 1183/A,NA,1484,1.14,Nylon 6
1227,NA,NA,1.23,ISO 1183,NA,1485,1.23,Nylon 6
1228,NA,NA,1.3,ASTM D792,NA,1486,1.3,Nylon 6
1229,NA,NA,1.04,ASTM D792,NA,1487,1.04,ABS
1230,NA,NA,1.23,ASTM D792,NA,1488,1.23,Nylon 66
1231,NA,NA,1.31,ASTM D 792,NA,1490,1.31,Polyetherimide 
1232,NA,NA,1.55,ASTM D792,NA,1493,1.55,Polyethylene Terephthalate
1233,NA,NA,1.29,ISO 1183/A,NA,1494,1.29,Nylon 66
1234,NA,NA,1.49,ASTM D792,NA,1495,1.49,Polybutylene Terephthalate
1235,0.925,0.927,NA,ASTM D1505,NA,1496,0.926,LDPE
1236,NA,NA,0.924,ASTM D792,NA,1497,0.924,LLDPE
1237,1.39,1.43,NA,ISO R 1184,NA,1498,1.41,Vinyl (PVC)
1238,NA,NA,1.24,NA,NA,1499,1.24,Silicone
1239,NA,NA,1.19,ASTM D792,NA,1500,1.19,ABS
1240,NA,NA,0.926,ASTM D1505,NA,1504,0.926,Ethylene Vinyl Acetate
1241,NA,NA,0.923,ASTM D1505,NA,1505,0.923,LDPE
1242,1.3,1.34,NA,ASTM D-792,NA,1506,1.32,Vinyl (PVC)
1243,NA,NA,1.06,NA,NA,1507,1.06,PP
1244,NA,NA,0.906,ASTM D1505,NA,1508,0.906,PP
1245,NA,NA,0.96,NA,NA,1509,0.96,Silicone
1246,NA,NA,1.13,ASTM D792,NA,1510,1.13,PP
1247,NA,NA,1.59,NA,NA,1511,1.59,Epoxy
1248,NA,NA,1.02,ASTM D792,NA,1512,1.02,Thermoplastic Elastomers
1249,1.32,1.36,NA,ISO R 1183,NA,1515,1.34,Vinyl (PVC)
1250,1.3,1.4,NA,IEC 1212-2 8.1,NA,1517,1.35,Phenolic
1251,NA,NA,1.35,ASTM D792,NA,1518,1.35,ABS
1252,NA,NA,1.35,ASTM D792,NA,1518,1.35,Polybutylene Terephthalate
1253,NA,NA,0.9,ASTM D792,NA,1519,0.9,Thermoplastic Elastomers
1254,NA,NA,0.99,ASTM D792,NA,1520,0.99,PP
1255,NA,NA,0.923,NA,NA,1524,0.923,LDPE
1256,1.24,1.26,NA,ISO 1183,NA,1525,1.25,Polylactic Acid (PLA)
1257,NA,NA,1.29,ASTM D792,NA,1526,1.29,Vinyl (PVC)
1258,NA,NA,1.4,ASTM D792,NA,1527,1.4,"Polyimide, Thermoplastic"
1259,NA,NA,1.14,ASTM D792,NA,1528,1.14,Nylon 66
1260,NA,NA,0.94,ISO 2781,NA,1529,0.94,Styrene-Butadiene Thermoplastics
1261,NA,NA,1.17,ASTM D792,NA,1530,1.17,Cellulosic
1262,NA,NA,1.21,ASTM D792,Dry,1531,1.21,Nylon 6
1263,NA,NA,1.31,ASTM D792,NA,1532,1.31,Vinyl (PVC)
1264,NA,NA,1.42,ASTM D 792,NA,1533,1.42,PC
1265,NA,NA,1.07,ISO 1183,NA,1534,1.07,Acrylonitrile-Styrene-Acrylate 
1266,NA,NA,0.96,ASTM D792,NA,1535,0.96,Thermoplastic Elastomers
1267,NA,NA,1.13,ASTM D 792,NA,1537,1.13,Nylon 11
1268,NA,NA,2.45,ASTM D792,NA,1538,2.45,Silicone
1269,NA,NA,1.13,ASTM D792,NA,1539,1.13,Thermoplastic Elastomers
1270,NA,NA,0.24,ASTM D3574A,NA,1540,0.24,Rubber or Thermoset Elastomer
1271,NA,NA,1.17,NA,NA,1541,1.17,Silicone
1272,NA,NA,1.47,ASTM D792,NA,1542,1.47,Polyetheretherketone
1273,1.52,1.72,NA,NA,Molded,1543,1.62,Thermoset Polyester
1274,3.5,4.5,NA,ASTM D792,NA,1544,4,Thermoset Fluoropolymer
1275,3.5,4.5,NA,ASTM D792,NA,1544,4,Rubber or Thermoset Elastomer
1276,NA,NA,1.34,ASTM D792,NA,1545,1.34,Polybutylene Terephthalate
1277,NA,NA,1.05,NA,NA,1547,1.05,Silicone
1278,NA,NA,0.91,NA,NA,1550,0.91,PP
1279,NA,NA,1.13,ISO 1183,NA,1551,1.13,Nylon 6
1280,NA,NA,1.33,ISO 1183,NA,1552,1.33,PP
1281,NA,NA,1.16,ASTM D792,NA,1556,1.16,PMMA
1282,NA,NA,1.12,ASTM D792,NA,1557,1.12,ABS
1283,NA,NA,1.12,ASTM D792,NA,1557,1.12,PC
1284,NA,NA,1.21,ASTM D792-91,NA,1559,1.21,PP
1285,NA,NA,1.2,ISO 1183,NA,1560,1.2,PC
1286,NA,NA,1.09,NA,dry,1561,1.09,Nylon 66
1287,NA,NA,0.98,ASTM 792,NA,1562,0.98,Thermoplastic Elastomers
1288,NA,NA,1.4,ASTM D790,NA,1563,1.4,Vinyl (PVC)
1289,NA,NA,1.19,ISO 1183,NA,1565,1.19,PMMA
1290,NA,NA,1.19,ASTM D792,NA,1566,1.19,PMMA
1291,2.15,2.25,NA,ASTM D792,NA,1567,2.2,PTFE
1292,1.65,1.75,NA,ASTM D792,NA,1568,1.7,Thermoset Polyester
1293,NA,NA,1.31,NA,NA,1569,1.31,Polybutylene Terephthalate
1294,0.942,0.945,NA,ASTM D1505,NA,1571,0.9435,HDPE
1295,NA,NA,6.5,ASTM D792,NA,1572,6.5,Nylon 6
1296,NA,NA,1.55,ASTM D792,NA,1573,1.55,Polyphenylene Sulfide (PPS)
1297,NA,NA,1.55,ASTM D792,NA,1573,1.55,Polyphthalamide (PPA)
1298,NA,NA,0.863,ASTM D1505,NA,1574,0.863,Thermoplastic Elastomers
1299,NA,NA,1.12,ISO 1183,Dry,1575,1.12,Nylon 6
1300,NA,NA,1.53,ASTM D 792,NA,1578,1.53,Acetal
1301,NA,NA,1.46,ASTM D792,NA,1579,1.46,Vinyl (PVC)
1302,NA,NA,1.06,"ASTM D792, ISO 1183",NA,1580,1.06,Nylon 6
1303,NA,NA,2.15,NA,NA,1582,2.15,PTFE
1304,NA,NA,0.97,ASTM D792,NA,1585,0.97,Thermoplastic Elastomers
1305,NA,NA,0.96,ASTM D792,NA,1587,0.96,Ionomer
1306,NA,NA,1.29,ISO 1183,NA,1588,1.29,Nylon 46
1307,NA,NA,1.2,ASTM D792,NA,1589,1.2,PC
1308,NA,NA,1.08,ASTM D792,NA,1590,1.08,PP
1309,NA,NA,1.37,ASTM D792,NA,1592,1.37,Polybutylene Terephthalate
1310,NA,NA,1.24,ISO 1183,NA,1593,1.24,Polysulfone
1311,NA,NA,1.11,ASTM D792,NA,1594,1.11,Nylon 6
1312,NA,NA,1.07,NA,NA,1595,1.07,Rubber or Thermoset Elastomer
1313,NA,NA,1.07,NA,NA,1595,1.07,Silicone
1314,NA,NA,1.25,ISO 1183,NA,1596,1.25,PC
1315,NA,NA,1.3,ASTM D792,NA,1597,1.3,PC
1316,NA,NA,0.946,ASTM D792,NA,1598,0.946,HDPE
1317,NA,NA,1.05,ASTM D792,NA,1599,1.05,PP
1318,NA,NA,1.14,ASTM-D792,NA,1600,1.14,Nylon 6
1319,NA,NA,1.17,ASTM D792,NA,1603,1.17,Vinyl (PVC)
1320,NA,NA,1.205,ISO 1183,NA,1604,1.205,Thermoplastic Polyurethane
1321,NA,NA,1.214,ISO 1183,NA,1605,1.214,Vinyl (PVC)
1322,NA,NA,0.97,ASTM D792,NA,1606,0.97,Thermoplastic Elastomers
1323,NA,NA,0.917,ISO 1183,NA,1607,0.917,LLDPE
1324,NA,NA,1.3,NA,NA,1609,1.3,Silicone
1325,NA,NA,1.18,ISO 1183,NA,1610,1.18,PMMA
1326,NA,NA,1.2,NA,NA,1611,1.2,Cellulosic
1327,NA,NA,1.14,ASTM D792,NA,1612,1.14,ABS
1328,NA,NA,0.96,ASTM D471; ISO 2781,NA,1613,0.96,Thermoplastic Elastomers
1329,1.19,1.23,NA,ISO 1183,NA,1615,1.21,Thermoplastic Polyurethane
1330,1.19,1.23,NA,ISO 1183,NA,1615,1.21,Thermoplastic Elastomers
1331,NA,NA,1.06,"ASTM D792, ISO 1183",NA,1616,1.06,Ethylene Vinyl Acetate
1332,NA,NA,1.13,ISO 1183,NA,1617,1.13,Nylon 6
1333,NA,NA,1.28,ASTM D 792,NA,1618,1.28,PC
1334,NA,NA,0.93,ASTM D792,NA,1619,0.93,Thermoplastic Elastomers
1335,NA,NA,1.25,ASTM D792,NA,1620,1.25,PC
1336,NA,NA,1.13,DIN 53479,NA,1621,1.13,ABS
1337,NA,NA,1.13,DIN 53479,NA,1621,1.13,PC
1338,NA,NA,1.25,ASTM D792,NA,1622,1.25,Nylon 6
1339,NA,NA,1.2,NA,NA,1623,1.2,Epoxy
1340,NA,NA,1.36,ASTM D792,NA,1626,1.36,Nylon 6-66
1341,NA,NA,1.18,ASTM D792,NA,1630,1.18,ABS
1342,NA,NA,1.18,ASTM D792,NA,1630,1.18,PC
1343,NA,NA,1.17,ISO 1183,NA,1632,1.17,PC
1344,NA,NA,0.951,ASTM D792,NA,1633,0.951,Ethylene Vinyl Acetate
1345,NA,NA,1.18,ASTM D792,NA,1634,1.18,Vinyl (PVC)
1346,NA,NA,1.55,ASTM A792,NA,1635,1.55,Nylon 6
1347,NA,NA,1.3,ISO 1183,NA,1636,1.3,PP
1348,NA,NA,1.5,ASTM D792,NA,1639,1.5,Nylon 66
1349,NA,NA,0.921,ASTM D792,NA,1640,0.921,LLDPE
1350,NA,NA,1.43,ISO 1183,NA,1641,1.43,Polyphthalamide (PPA)
1351,NA,NA,0.913,NA,NA,1642,0.913,Thermoplastic Elastomers
1352,NA,NA,1.31,ASTM D792,NA,1643,1.31,Polybutylene Terephthalate
1353,NA,NA,1.44,NA,NA,1645,1.44,Silicone
1354,NA,NA,1.07,ASTM D792,NA,1648,1.07,Acrylonitrile-Styrene-Acrylate 
1355,NA,NA,1.03,ISO 1183,NA,1649,1.03,PP
1356,NA,NA,0.921,ISO 1183,NA,1650,0.921,LDPE
1357,NA,NA,1.26,ASTM D792,NA,1651,1.26,Vinyl (PVC)
1358,NA,NA,0.88,ASTM D792,NA,1652,0.88,Thermoplastic Elastomers
1359,NA,NA,0.905,ASTM D792A,NA,1653,0.905,PP
1360,NA,NA,1.18,ASTM D792,Dry,1654,1.18,Nylon 66
1361,NA,NA,0.952,ASTM D1505,NA,1655,0.952,HDPE
1362,NA,NA,1.26,ASTM D792,NA,1656,1.26,PP
1363,NA,NA,1.14,ASTM D 792,NA,1659,1.14,PP
1364,1.42,1.44,NA,ASTM D792,NA,1660,1.43,Polybutylene Terephthalate
1365,NA,NA,1.045,ASTM D-792,NA,1662,1.045,ABS
1366,NA,NA,0.91,ASTM D792,NA,1668,0.91,PP
1367,NA,NA,1.14,ISO 1183,NA,1669,1.14,Nylon 66
1368,NA,NA,1.34,ISO 1183,NA,1670,1.34,Nylon 66
1369,1.43,1.47,NA,ISO R 1184,NA,1671,1.45,Vinyl (PVC)
1370,NA,NA,1.03,ISO 1183A,NA,1672,1.03,Polystyrene
1371,NA,NA,1.31,ISO 1183,NA,1673,1.31,Nylon 66
1372,NA,NA,1.03,ASTM D792,NA,1674,1.03,PP
1373,NA,NA,1.03,ASTM D792,NA,1674,1.03,Thermoplastic Elastomers
1374,NA,NA,1.25,NA,NA,1676,1.25,Vinyl (PVC)
1375,NA,NA,0.95,ISO 1183,NA,1677,0.95,HDPE
1376,NA,NA,0.98,ASTM D792,NA,1679,0.98,PP
1377,NA,NA,1.44,ASTM D792,NA,1681,1.44,Polyphthalamide (PPA)
1378,NA,NA,1.22,ASTM D792,NA,1682,1.22,Nylon 66
1379,NA,NA,1.51,ISO 1183,Dry,1683,1.51,Nylon 46
1380,NA,NA,1.2,ASTM D792,NA,1685,1.2,ABS
1381,1.43,1.47,NA,ISO R 1183,NA,1686,1.45,Vinyl (PVC)
1382,NA,NA,0.905,ASTM D1505,NA,1687,0.905,PP
1383,NA,NA,1.04,ISO 1183,NA,1690,1.04,Acrylonitrile-Styrene-Acrylate 
1384,NA,NA,1.05,NA,NA,1694,1.05,ABS
1385,NA,NA,1.39,NA,NA,1695,1.39,Polyphenylene Sulfide (PPS)
1386,NA,NA,1.22,ISO 1183,NA,1698,1.22,Thermoplastic Polyurethane
1387,NA,NA,1.17,DIN 53479,NA,1699,1.17,Thermoplastic Polyurethane
1388,NA,NA,1.17,DIN 53479,NA,1699,1.17,Thermoplastic Elastomers
1389,NA,NA,1.54,NA,NA,1700,1.54,Polybutylene Terephthalate
1390,NA,NA,1.54,NA,NA,1700,1.54,PC
1391,NA,NA,1.18,ASTM D 792,NA,1701,1.18,PMMA
1392,NA,NA,1.22,ASTM D792,NA,1702,1.22,PP
1393,NA,NA,1.01,ASTM D792,NA,1703,1.01,PP
1394,NA,NA,1.2,ISO 1183,NA,1705,1.2,Thermoplastic Polyurethane
1395,NA,NA,1.13,ASTM D792,NA,1707,1.13,ABS
1396,NA,NA,1.13,ASTM D792,NA,1707,1.13,PC
1397,NA,NA,1.11,ISO 1183,NA,1708,1.11,PP
1398,NA,NA,0.0288,NA,Expectation from Batch Expansion,1710,0.0288,Polystyrene
1399,NA,NA,0.89,ASTM D792,NA,1711,0.89,Thermoplastic Elastomers
1400,NA,NA,1,NA,NA,1712,1,Silicone
1401,NA,NA,0.918,ASTM D1505,NA,1713,0.918,LLDPE
1402,NA,NA,1.07,STN EN ISO 1183-1,NA,1714,1.07,Nylon 6
1403,NA,NA,1.4,ASTM D792,NA,1716,1.4,Nylon 610
1404,NA,NA,0.9,ASTM D1505,NA,1717,0.9,PP
1405,NA,NA,1.12,ASTM D792,NA,1718,1.12,ABS
1406,NA,NA,1.12,ASTM D792,NA,1718,1.12,PC
1407,NA,NA,1.12,ASTM D792,NA,1719,1.12,PP
1408,NA,NA,1.41,ISO 1183,NA,1720,1.41,Acetal
1409,NA,NA,1.14,DIN 53479,NA,1721,1.14,Thermoplastic Elastomers
1410,NA,NA,0.913,NA,NA,1723,0.913,LDPE
1411,NA,NA,1.38,ASTM D792,NA,1724,1.38,ABS
1412,NA,NA,1.08,ASTM D792,NA,1726,1.08,Nylon 6
1413,NA,NA,0.9,ASTM D792,NA,1727,0.9,PP
1414,NA,NA,1.44,ISO 1183,NA,1729,1.44,Polybutylene Terephthalate
1415,NA,NA,1.35,ASTM D792,NA,1730,1.35,PC
1416,NA,NA,1.47,ASTM D792,NA,1731,1.47,PP
1417,NA,NA,1.18,ASTM D792,NA,1733,1.18,Thermoplastic Polyurethane
1418,NA,NA,0.98,ASTM D792,NA,1734,0.98,Thermoplastic Elastomers
1419,NA,NA,1.33,ASTM D792,NA,1735,1.33,Nylon 66
1420,NA,NA,0.98,NA,NA,1736,0.98,Thermoplastic Elastomers
1421,NA,NA,0.9,ASTM D1505,NA,1737,0.9,PP
1422,NA,NA,1.32,NA,NA,1738,1.32,Rubber or Thermoset Elastomer
1423,NA,NA,1.32,NA,NA,1738,1.32,Silicone
1424,NA,NA,0.933,ASTM D1505,NA,1739,0.933,LLDPE
1425,NA,NA,1.05,ISO 1183,NA,1740,1.05,Polystyrene
1426,NA,NA,1.3,NA,NA,1741,1.3,Silicone
1427,NA,NA,2.1,NA,Cured,1745,2.1,Epoxy
1428,NA,NA,1.2,ISO 1183,NA,1746,1.2,Thermoplastic Elastomers
1429,NA,NA,1.05,ISO 1183,NA,1747,1.05,PP
1430,NA,NA,1.13,NA,NA,1748,1.13,PP
1431,NA,NA,1.08,ASTM D792,NA,1750,1.08,Nylon 66
1432,NA,NA,0.92,ASTM D792,NA,1751,0.92,Thermoplastic Elastomers
1433,NA,NA,1.2,NA,NA,1752,1.2,PC
1434,NA,NA,1.46,ASTM D792,NA,1753,1.46,Phenolic
1435,NA,NA,1.4,"ASTM D1505-68, method C",NA,1755,1.4,Polyethylene Terephthalate
1436,NA,NA,1.18,ASTM D792,NA,1756,1.18,Thermoplastic Elastomers
1437,NA,NA,1.05,ASTM D792,NA,1757,1.05,ABS
1438,NA,NA,0.8,NA,NA,1758,0.8,Aramid
1439,NA,NA,1.15,NA,NA,1760,1.15,Epoxy
1440,1.14,1.18,NA,ISO R 1183,NA,1761,1.16,Vinyl (PVC)
1441,1.33,1.35,NA,PEPL-10-W-21,NA,1763,1.34,Polyethylene Terephthalate
1442,NA,NA,1.04,ASTM D792,NA,1765,1.04,Rubber or Thermoset Elastomer
1443,NA,NA,1.1,NA,NA,1768,1.1,Polybutylene Terephthalate
1444,NA,NA,1.1,NA,NA,1768,1.1,PC
1445,NA,NA,1.5,ASTM D792,NA,1769,1.5,Polyphthalamide (PPA)
1446,NA,NA,1.46,ASTM D792,NA,1770,1.46,Nylon 66
1447,NA,NA,0.915,ISO 1183,NA,1771,0.915,LDPE
1448,NA,NA,1.26,ASTM D792,NA,1772,1.26,Thermoplastic Elastomers
1449,NA,NA,1.69,ASTM D792,NA,1773,1.69,Nylon 6
1450,NA,NA,0.923,ASTM D792,NA,1778,0.923,Ethylene Vinyl Acetate
1451,NA,NA,0.954,ISO 1183,NA,1779,0.954,HDPE
1452,NA,NA,1.44,ASTM D792,NA,1781,1.44,Polyetheretherketone
1453,NA,NA,0.917,ASTM D1505/D792,NA,1782,0.917,LLDPE
1454,NA,NA,1.36,ASTM D792,NA,1783,1.36,Vinyl (PVC)
1455,NA,NA,1.01,ASTM D792,NA,1784,1.01,Thermoplastic Elastomers
1456,NA,NA,0.94,ASTM D792,NA,1785,0.94,Thermoplastic Elastomers
1457,0.943,0.949,NA,NA,NA,1786,0.946,HDPE
1458,NA,NA,1.33,ASTM D792,NA,1787,1.33,Nylon 66
1459,NA,NA,0.949,ASTM D1505,NA,1788,0.949,HDPE
1460,NA,NA,1.41,ASTM D792,NA,1789,1.41,Polyetheretherketone
1461,NA,NA,1.48,"ASTM D792, ISO 1183",NA,1791,1.48,Nylon 66
1462,NA,NA,1.05,ASTM D792,NA,1792,1.05,Thermoplastic Elastomers
1463,NA,NA,1.15,ISO 1183,NA,1793,1.15,Nylon 6
1464,NA,NA,0.882,NA,NA,1794,0.882,Thermoplastic Elastomers
1465,1.2,1.4,NA,IEC 1212-2 7.2,NA,1795,1.3,Phenolic
1466,NA,NA,0.922,ISO 1183,NA,1798,0.922,LDPE
1467,NA,NA,1.59,ASTM D 792,NA,1800,1.59,Acetal
1468,NA,NA,1.09,ASTM D792,NA,1801,1.09,ABS
1469,NA,NA,1.39,ISO 1183/A,NA,1802,1.39,Nylon 66
1470,1.85,2.05,NA,NA,Molded,1803,1.95,Thermoset Polyester
1471,NA,NA,1.4,ISO 1183,NA,1804,1.4,Nylon 66
1472,NA,NA,0.917,NA,NA,1805,0.917,LDPE
1473,NA,NA,1.13,ASTM D792,NA,1806,1.13,ABS
1474,NA,NA,1.13,ASTM D792,NA,1806,1.13,PC
1475,NA,NA,0.922,ISO 1183,NA,1807,0.922,LDPE
1476,NA,NA,1.26,NA,NA,1808,1.26,Silicone
1477,NA,NA,1.41,ASTM D792,NA,1809,1.41,Nylon 66
1478,1.02,1.08,NA,ASTM D792,NA,1812,1.05,ABS
1479,NA,NA,1.22,ASTM D792,NA,1813,1.22,PC
1480,NA,NA,1.09,ASTM D792,NA,1816,1.09,Nylon 66
1481,NA,NA,0.95,ASTM D792,NA,1817,0.95,HDPE
1482,NA,NA,1.17,NA,NA,1818,1.17,ABS
1483,NA,NA,1.06,ASTM D792,NA,1819,1.06,PP
1484,NA,NA,1.25,ASTM D 792,NA,1821,1.25,PP
1485,NA,NA,1.54,ASTM D792,NA,1822,1.54,PC
1486,NA,NA,1.19,ASTM D792,NA,1823,1.19,PMMA
1487,NA,NA,1.12,NA,NA,1824,1.12,PP
1488,NA,NA,1.1,DIN 53479,NA,1826,1.1,Thermoplastic Elastomers
1489,NA,NA,1.36,ASTM D792,NA,1828,1.36,Nylon 6
1490,NA,NA,1.06,ASTM D792,NA,1829,1.06,Acrylonitrile-Styrene-Acrylate 
1491,NA,NA,1.6,NA,NA,1830,1.6,Epoxy
1492,NA,NA,1.37,ASTM D792,NA,1831,1.37,Vinyl (PVC)
1493,NA,NA,1.25,ASTM D792,NA,1832,1.25,ABS
1494,NA,NA,1.25,ASTM D792,NA,1832,1.25,PC
1495,NA,NA,1.19,ASTM D792,NA,1833,1.19,PMMA
1496,NA,NA,0.88,ASTM D792,NA,1835,0.88,Thermoplastic Elastomers
1497,NA,NA,0.92,NA,NA,1836,0.92,Thermoplastic Elastomers
1498,NA,NA,1.04,ASTM 792,NA,1838,1.04,Thermoplastic Elastomers
1499,NA,NA,1.35,ASTM D792,NA,1839,1.35,ABS
1500,NA,NA,1.35,ASTM D792,NA,1839,1.35,PC
1501,NA,NA,0.9,ASTM Data,NA,1841,0.9,PP
1502,1.7,1.85,NA,NA,NA,1843,1.775,Thermoset Polyester
1503,NA,NA,2.1,NA,NA,1844,2.1,Thermoset Polyester
1504,NA,NA,0.9,ASTM D792,NA,1846,0.9,Thermoplastic Elastomers
1505,NA,NA,1.11,NA,NA,1847,1.11,Rubber or Thermoset Elastomer
1506,NA,NA,1.45,ASTM D792,NA,1848,1.45,Silicone
1507,NA,NA,1.33,ASTM D792,NA,1849,1.33,Polyetheretherketone
1508,NA,NA,1.38,ASTM D792,NA,1850,1.38,Phenolic
1509,NA,NA,1.42,ASTM D792,NA,1851,1.42,Vinyl (PVC)
1510,NA,NA,0.917,ASTM D1505,NA,1852,0.917,LLDPE
1511,NA,NA,1.3,NA,NA,1853,1.3,Silicone
1512,NA,NA,1.06,ISO 1183,NA,1854,1.06,Polyphenylene EtherPPO
1513,1.28,1.32,NA,ASTM D-792,NA,1855,1.3,Vinyl (PVC)
1514,NA,NA,1.25,ASTM D792,NA,1856,1.25,Vinyl (PVC)
1515,NA,NA,0.87,NA,NA,1858,0.87,Silicone
1516,NA,NA,1.06,NA,NA,1860,1.06,ABS
1517,NA,NA,1.51,ASTM D792,NA,1861,1.51,Polyphenylene Sulfide (PPS)
1518,NA,NA,0.9,ASTM D792B,NA,1862,0.9,Thermoplastic Elastomers
1519,NA,NA,1.03,ASTM D792,NA,1863,1.03,Polystyrene
1520,NA,NA,1.37,ASTM D792,NA,1865,1.37,Nylon 66
1521,NA,NA,0.902,ASTM D1505,NA,1867,0.902,PP
1522,NA,NA,1.16,ASTM D792,NA,1868,1.16,PMMA
1523,NA,NA,1.14,ASTM D792,NA,1871,1.14,ABS
1524,1.43,1.47,NA,ISO R 1184,NA,1874,1.45,Vinyl (PVC)
1525,NA,NA,1.69,ASTM D 792,NA,1875,1.69,Polyphenylene Sulfide (PPS)
1526,1.75,2.25,NA,ASTM D792,NA,1876,2,Rubber or Thermoset Elastomer
1527,1.75,2.25,NA,ASTM D792,NA,1876,2,Silicone
1528,NA,NA,0.9245,ASTM D1505,NA,1881,0.9245,LDPE
1529,NA,NA,2.11,NA,NA,1883,2.11,Epoxy
1530,NA,NA,1.04,ASTM D792,NA,1884,1.04,PP
1531,NA,NA,1.05,ASTM D792,NA,1885,1.05,PP
1532,NA,NA,1.22,NA,NA,1886,1.22,Nylon 66
1533,NA,NA,1.25,ASTM D792,NA,1887,1.25,PC
1534,NA,NA,1.14,ASTM D792,NA,1889,1.14,Nylon 66
1535,NA,NA,1.12,ISO 1183,NA,1890,1.12,Nylon 612
1536,NA,NA,1.2,NA,NA,1891,1.2,PC
1537,NA,NA,1.19,ISO 2781,NA,1892,1.19,Thermoplastic Polyurethane
1538,NA,NA,1.17,ASTM D792,NA,1893,1.17,Thermoplastic Elastomers
1539,NA,NA,1.11,ISO 1183,NA,1895,1.11,Nylon 6
1540,NA,NA,0.9,NA,NA,1897,0.9,Thermoplastic Elastomers
1541,NA,NA,1.19,ISO 2781,NA,1898,1.19,Thermoplastic Polyurethane
1542,NA,NA,1.35,ASTM D792,NA,1899,1.35,PP
1543,NA,NA,0.916,ASTM D1505,NA,1900,0.916,LDPE
1544,NA,NA,0.905,ASTM-D792,NA,1901,0.905,PP
1545,NA,NA,1.38,NA,NA,1902,1.38,Polybutylene Terephthalate
1546,NA,NA,1.42,ASTM D792,NA,1903,1.42,Phenolic
1547,NA,NA,1.24,ASTM D792,NA,1904,1.24,Vinyl (PVC)
1548,NA,NA,1.5,ISO 1183,NA,1907,1.5,Phenolic
1549,1.8,1.95,NA,NA,NA,1908,1.875,Thermoset Polyester
1550,NA,NA,1.02,ASTM D792,NA,1909,1.02,Nylon 12
1551,NA,NA,1.21,ASTM D792,NA,1911,1.21,Nylon 6-66
1552,NA,NA,1.05,ASTM D792,NA,1912,1.05,ABS
1553,NA,NA,1.69,ASTM D792,NA,1913,1.69,Polyethersulfone
1554,NA,NA,1.7,ASTM D792,NA,1914,1.7,Polyethylene Terephthalate
1555,NA,NA,1.22,ASTM D792,NA,1915,1.22,Vinyl (PVC)
1556,NA,NA,1.055,NA,NA,1916,1.055,Rubber or Thermoset Elastomer
1557,NA,NA,1.08,ASTM D792,NA,1917,1.08,Thermoplastic Elastomers
1558,NA,NA,0.89,ASTM D792,NA,1918,0.89,Thermoplastic Elastomers
1559,NA,NA,1.07,ASTM D792,NA,1919,1.07,ABS
1560,NA,NA,1.07,ASTM D792,NA,1919,1.07,PC
1561,NA,NA,1.086,ISO 1183,NA,1920,1.086,Styrene-Butadiene Thermoplastics
1562,NA,NA,1.2,NA,NA,1922,1.2,Silicone
1563,NA,NA,1.03,ISO 1183A,NA,1923,1.03,Polystyrene
1564,NA,NA,1.62,ASTM D792,NA,1924,1.62,Polybutylene Terephthalate
1565,NA,NA,0.927,ISO 1183,NA,1926,0.927,LDPE
1566,NA,NA,1.39,ASTM D792,NA,1928,1.39,Vinyl (PVC)
1567,NA,NA,1.23,ASTM D792,NA,1929,1.23,Vinyl (PVC)
1568,NA,NA,1.23,ASTM D792,NA,1929,1.23,Thermoplastic Elastomers
1569,NA,NA,1.7,ASTM D792,NA,1932,1.7,Polyethylene Terephthalate
1570,2.13,2.22,NA,ASTM D792,NA,1933,2.175,PTFE
1571,1.37,1.41,NA,ISO R 1183,NA,1934,1.39,Vinyl (PVC)
1572,NA,NA,0.96,ISO 1183,NA,1935,0.96,Ethylene Vinyl Acetate
1573,NA,NA,0.952,ISO 1183,NA,1936,0.952,HDPE
1574,NA,NA,1.14,ISO 1183,NA,1937,1.14,Nylon 66
1575,NA,NA,1.14,ASTM D792,NA,1938,1.14,Nylon 66
1576,NA,NA,1.41,ASTM D792,NA,1939,1.41,Acetal
1577,NA,NA,0.919,NA,NA,1941,0.919,LDPE
1578,NA,NA,0.902,ASTM D792,NA,1942,0.902,PP
1579,NA,NA,1.55,ISO 1183,NA,1943,1.55,Polybutylene Terephthalate
1580,NA,NA,1.55,ISO 1183,NA,1943,1.55,Polyethylene Terephthalate
1581,NA,NA,1.03,ISO 1183,NA,1944,1.03,Nylon 11
1582,NA,NA,1.65,ISO 1183,NA,1947,1.65,Polybutylene Terephthalate
1583,NA,NA,1.34,ASTM D 792,NA,1948,1.34,Polyetheretherketone
1584,NA,NA,1.61,ISO 1183,NA,1949,1.61,Nylon 66
1585,NA,NA,1.27,ASTM D792,NA,1950,1.27,Polyetherimide 
1586,NA,NA,1.53,ASTM D792,NA,1951,1.53,Polyphthalamide (PPA)
1587,NA,NA,1.09,ASTM D792,NA,1954,1.09,PP
1588,NA,NA,1.35,ISO 1183,NA,1955,1.35,Polyphenylene Sulfide (PPS)
1589,NA,NA,1.48,ISO 1183,NA,1956,1.48,Nylon 6
1590,NA,NA,1.73,ASTM D792,NA,1957,1.73,Polyethylene Terephthalate
1591,NA,NA,0.909,ASTM D1505,Compression-Molded,1958,0.909,PP
1592,NA,NA,1.38,ASTM D792,NA,1959,1.38,Nylon 66
1593,NA,NA,1.38,ISO 1183,NA,1959,1.38,Nylon 66
1594,NA,NA,0.905,ASTM D1505,NA,1960,0.905,PP
1595,NA,NA,1.2,ASTM D792,NA,1961,1.2,PC
1596,NA,NA,0.1,ISO 845,NA,1962,0.1,PP
1597,NA,NA,1.11,NA,NA,1963,1.11,Polyphenylene EtherPPO
1598,NA,NA,0.9,ASTM D1505,NA,1964,0.9,PP
1599,NA,NA,1.53,ISO 1183,NA,1965,1.53,Polyphthalamide (PPA)
1600,NA,NA,1.27,ASTM D792,NA,1966,1.27,PC
1601,NA,NA,1.24,ASTM D792,NA,1967,1.24,PC
1602,NA,NA,1.57,ASTM D792,NA,1968,1.57,Polyphenylene Sulfide (PPS)
1603,NA,NA,0.961,ISO 1183,NA,1969,0.961,HDPE
1604,NA,NA,1.4,ISO R 1183,NA,1970,1.4,Phenolic
1605,NA,NA,1.04,ASTM D792,NA,1971,1.04,ABS
1606,NA,NA,1.31,ASTM D792,NA,1972,1.31,Thermoplastic Elastomers
1607,NA,NA,1.3,ASTM D 792,NA,1973,1.3,Thermoplastic Elastomers
1608,NA,NA,1.65,ISO 1183,NA,1974,1.65,Polyethylene Terephthalate
1609,NA,NA,1.9,ISO 1183-A,50% RH,1975,1.9,Epoxy
1610,NA,NA,1.04,ASTM D 792,NA,1979,1.04,PP
1611,NA,NA,1.03,ASTM D 792,NA,1981,1.03,PP
1612,NA,NA,1.2,ASTM D792,NA,1982,1.2,Nylon 66
1613,NA,NA,0.9,ASTM D792,NA,1985,0.9,Thermoplastic Elastomers
1614,NA,NA,0.924,ASTM D792,NA,1986,0.924,LDPE
1615,NA,NA,1.07,ASTM D1505,NA,1987,1.07,PP
1616,NA,NA,0.9,ASTM D792,NA,1988,0.9,PP
